Repository: lakid/BD

File: science/Cement-Concrete/187-Method-Recommended.html
187. Method Recommended

Free Books / 
  Science & Engineering / 
  Cement And Concrete / 

187. Method Recommended

Description
This section is from the book "Cement And Concrete", by Louis Carlton Sabin. Also available from Amazon: Cement and Concrete.
187. Method Recommended
In making briquets by hand, the mortar may well be packed into the molds by the fingers, which should be protected by rubber tips. When the mold is filled and slightly heaped, the trowel should be placed on top, and the molder put about 60 pounds pressure on the trowel. The excess mortar is then cut off by the trowel and the top of the briquet is smoothed by drawing the trowel across the face. The results obtained by four molders using this method in the same laboratory are given in Table 33.
188. The recent progress report of the Committee of the American Society of Civil Engineers on uniform tests of cement contains the following, under "Molding": —
"Having worked the paste or mortar to the proper consistency, it is at once placed in the molds by hand.
"The Committee has been unable to secure satisfactory results with the present molding machines; the operation of machine-molding is very slow, and the present types permit of molding but one briquet at a time, and are not practicable with the pastes or mortars herein recommended.
Table 33. Results Obtained By Different Molders When Using Similar Mortar
Ref.
	Sand-Parts to One Cement.
	water
(63° to 66° F).
per cent dry ingredients.
	Temperature of Air where Gaged.
	Age.
	Mean
Tensile
Strength.
Molder N.
	Mean
Tensile
Strength.
Molder M.
	Mean
Tensile
Strength.
Molder T.
	Number Averaged for Each Molder
	Date.
	Weather.
	
	a
	b
	c
	d
	e
	f
	g
	h
	i
		
1
2 3 4 5 6 7 8 9 10 11
12 13 14 15 16 17 18 19
	0 0 1 1 1 1 2 2 3 3
Sum of Means
0 0 1 1 1 1 2
Sum of Means
	31.6 "
18.7
" "
15.2 "
13.3
"
31.6
"
18.7
"
" "
15.2
	62-65
"
67-62
63-68 "
70-65 "
65-61 "
62-65
"
65 "
" "
67
	7 days 28 "
7 " 28 "
3 mo.
1 year 28 days
3 mo.
3 mo.
1 year
7 days 28 "
7 " 28 "
3 mo.
1 year 28 days
	81 197 79
235 515 558 196 423 253 260 2797
	92 213
91 257 541 569 186 383 263 232 2827
Molder s.
60 145
67 223 435 504 182 1616
	89 220
89 259 519 555 197 406 239 236 2809
Molder T.
60 167
71 211 449 491 179 1628
	5 5 5 5 5 5 5 5 5 5
5 5 5 5 5 5 5
	10-22 10-28
	Clear Cloudy

Cement, Brand Gn, Sample 21 R. Sand, Crushed Quartz 20 to 40. All briquets in same line received same treatment after made and were immersed in same tank until broken. 1 Mean of ten specimens.
"method. The molds should be filled at once, the material pressed in firmly with the fingers and smoothed off with a trowel without ramming; the material should be heaped up on the upper surface of the mold, and, in smoothing off, the trowel should be drawn over the mold in such a manner as to exert a moderate pressure on the excess material. The mold should be turned over and the operation repeated.
"A check upon the uniformity of the mixing and molding is afforded by weighing the briquets just prior to immersion, or upon removal from the moist closet. Briquets which vary in weight more than 3 per cent, from the average should not be tested".
189. Marking The Briquets
The briquets made in a given laboratory should be numbered consecutively, so that no confusion can arise, and this one number is all that should be placed on the briquet. The record of the brand of cement, the proportions used, etc., should be placed in a book opposite the briquet number. The briquets should be numbered on the face, near the end. Steel stamps furnish a ready means of numbering, and when mortar contains more than two parts of sand to one of cement a thin strip of neat cement paste plastered across one end of the briquet will aid in making the numbers legible.

Continue to:
prev: 175. Steinbruch's Mortar Mixer. Continued
Table of Contents
next: Art. 24. Storing Briquets
Tags
cement, concrete, sand, strength, portland

Topics
 Animals
 Architecture
 Arts & Crafts
 Computers
 Cooking
 Fiction
 Gardening & Planting
 History
 Medicine & Health
 Nature
 New Age
 Outdoors
 People
 Poems
 Personal Development
 Science & Engineering

Discover
 ChestOfBooks

[ Privacy Policy | 
  Terms of Use | 
  About Us |
  Search ]
  
© 2001-2014 Bookdome
Last modified Tue Jul  7 17:55:41 2015

File: science/Cement-Concrete/192-Water-Of-Immersion.html
192. Water Of Immersion

Free Books / 
  Science & Engineering / 
  Cement And Concrete / 

192. Water Of Immersion

Description
This section is from the book "Cement And Concrete", by Louis Carlton Sabin. Also available from Amazon: Cement and Concrete.
192. Water Of Immersion
When the briquets are ready to be immersed, i.e., usually, twenty-four hours after made, they are placed in a tank, containing water that is kept fresh by frequent renewals. The water in the tank should also be maintained at a nearly constant temperature. It is sometimes the case that briquets are subjected to considerable variations of temperature while in storage. It also frequently occurs that the water is allowed to become stale. A few of the many experiments made at St. Marys Falls Canal to show the effect, on the tensile strength of natural cement briquets, of variations in the temperature of the water of immersion, are given in Table 36. The details of these experiments, as well as other tests on the same point, may be found in the Annual Report, Chief of Engineers, U. S. A., for 1894, page 2314.
The very marked effect which the temperature of the water may have on the rate of hardening of natural cements is clearly shown. When broken at the age of one day or seven days, the effect on the strength may not be evident, or the briquets stored in cold water may develop a greater strength, but the more rapid hardening of the briquets stored in warm water is usually very evident at twenty-eight days, and increases up to two or three months. Some samples of cement are affected less than others, and a few experiments indicated that the differences in strength due to the temperature of water of immersion decrease after three months and become almost nil at one year.
193. The conclusion drawn from these tests may be briefly stated as follows: Between certain limits the early strength of natural cement mortars is usually developed faster in cool water, but after the first seven days, and sometimes after a shorter time, the strength is developed more rapidly in warm water, and the strength at any time between seven days and three months is approximately proportional to the temperature. After three months, the effect of the temperature seems to diminish, and may entirely disappear in time.
Table 36. Variations In Temperature Of Water In Which Briquets Are Immersed
Reference No.
	Natural Cement.
	Parts Standard Sand to One
Cement, by Weight.
	Age of Briquets.
	Tensile Strength, Pounds per Square
Inch, When Immersed in water of Approximate Temperature, Degrees Fahr.
	
Brand.
	Sample.
	38°
	40°
	50°
	55°
	60°
	65°
	70°
	80°
	
1
	Gn
	15 R
	0
	7 days 14 days
	146
	...
	137
	125
	. . .
	. . .
	126
	154
	
2
	"
	"
	0
	144
	...
	131
	125
	131
	150
	168
	208
	
3
	"
	"
	0
	28 days
	166
	...
	178
	. . .
	184
	. . .
	247
	280
	
4
	"
	"
	1
	7 days
	83
	...
	88
	84
	89
	98
	97
	121
	
5
	"
	"
	1
	14 days
	84
	...
	111
	. . .
	123
	. . .
	150
	191
	
6
	"
	"
	1
	28 days
	96
	...
	156
	187
	. . .
	221
	243
	288
	
7
	Ln
	31 S
	0
	1 day
	. . .
	143
	. . .
	124
	120
	. . .
	109
	109
	
8
	"
	"
	0
	7 days
	. . .
	204
	201
	. . .
	183
	. . .
	193
	186
	
9
	"
	"
	0
	14 days
	. . .
	184
	203
	. . .
	204
	. . .
	229
	245
	
10
	"
	"
	0
	28 days
	. . .
	221
	245
	. . .
	254
	. . .
	281
	303
	
11
	"
	"
	0
	2 mos.
	. . .
	261
	292
	. . .
	348
	. . .
	382
	429
	
12
	An
	G
	1
	7 days
	. . .
	134
	140
	. . .
	150
	. . .
	154
	158
	
13
	"
	"
	1
	14 days
	. . .
	149
	162
	. . .
	189
	. . .
	182
	216
	
14
	"
	"
	1
	28 days
	. . .
	198
	223
	. . .
	250
	. . .
	281
	296
	
15
	"
	"
	1
	2 mos.
	. . .
	251
	286
	. . .
	337
	. . .
	386
	403
	
16
	"
	"
	3
	14 days
	. . .
	50
	58
	. . .
	69
	. . .
	73
	100
	
17
	"
	"
	3
	28 days
	. . .
	67
	87
	. . .
	100
	. . .
	102
	157
	
18
	"
	"
	3
	2 mos.
	. . .
	104
	127
	. . .
	147
	. . .
	194
	231

M. Paul Alexandre 1 made quite a number of experiments on this point with Portland cement. In these experiments the gaging was done in about the same temperature as that at which the water of immersion was maintained, so that a double cause of variation was present. However, it was found that in all cases the higher strength was attained at seven days by the briquets made and stored in the higher temperature (15° to 18° C, 60° to 65° Fahr.) while at twenty-eight days the briquets of the lower temperature (0° to 5° C, 32° to 40° Fahr.) were ahead in the case of neat cement, and nearly as high as the warm briquets in the case of mortar. At three months the differences seemed to disappear.
1 "Recherches Experimentales sur les Mortiers Hydrauliques".

Continue to:
prev: Art. 24. Storing Briquets
Table of Contents
next: 194. Stale Water
Tags
cement, concrete, sand, strength, portland

Topics
 Animals
 Architecture
 Arts & Crafts
 Computers
 Cooking
 Fiction
 Gardening & Planting
 History
 Medicine & Health
 Nature
 New Age
 Outdoors
 People
 Poems
 Personal Development
 Science & Engineering

Discover
 ChestOfBooks

[ Privacy Policy | 
  Terms of Use | 
  About Us |
  Search ]
  
© 2001-2014 Bookdome
Last modified Tue Jul  7 17:55:41 2015

File: science/Cement-Concrete/194-Stale-Water.html
194. Stale Water

Free Books / 
  Science & Engineering / 
  Cement And Concrete / 

194. Stale Water

Description
This section is from the book "Cement And Concrete", by Louis Carlton Sabin. Also available from Amazon: Cement and Concrete.
194. Stale Water
Some experiments made to compare the strength of briquets which were alike in all other respects, but were immersed in different tanks in which the water had not been frequently renewed, showed very clearly the possible variations from this source. Natural cement briquets, neat, and with one and two parts sand, gave, when immersed in one of the tanks, only from 40 to 60 per cent, of the strength attained in another tank by briquets entirely similar.
To store briquets in running water is going to the other extreme; this appears to be the best method, at least for short-time acceptance tests, provided the temperature can be regulated. However, in some cases where this has been adopted, the strength of the briquets is said to have fallen off very much after four or five years. Whether this is due to the action of running water is a very interesting point, and a valuable one from the practical standpoint of the use of cement, but it has not yet been thoroughly investigated.
195. It appears from the foregoing that variations in the temperature and freshness of the water in which the briquets are immersed is an uncertain contingent, and therefore that all such variations should be carefully avoided. As a matter of convenience, the tanks may well be maintained at 60° to 70° Fahr., but if one does not care for a comparison of his results with those obtained in other laboratories, then any other constant temperature between 40° and 75° may be adopted. The water in the tanks should be renewed at least once a month, and preferably once a week.
196. Storing Briquets In Sea Water
When the cement under test is to be used for constructions in the sea, some of the briquets should be stored in sea water to indicate the behavior in this medium. Many tests have been made in this way by several experimenters, but the varied results obtained only indicate the different effects of such treatment on different samples of cement. One of the effects of storing in sea water has been touched upon under the head of consistency of mortar, where it is shown that porous briquets may disintegrate in this medium. A small specimen like a briquet will of course be more quickly affected than a large mass of concrete, but on the other hand, the concrete in work is likely to be more porous than the briquet. The effect of sea water upon cement will be taken up in another place.

Continue to:
prev: 192. Water Of Immersion
Table of Contents
next: 197. Other Methods Of Storing Briquets
Tags
cement, concrete, sand, strength, portland

Topics
 Animals
 Architecture
 Arts & Crafts
 Computers
 Cooking
 Fiction
 Gardening & Planting
 History
 Medicine & Health
 Nature
 New Age
 Outdoors
 People
 Poems
 Personal Development
 Science & Engineering

Discover
 ChestOfBooks

[ Privacy Policy | 
  Terms of Use | 
  About Us |
  Search ]
  
© 2001-2014 Bookdome
Last modified Tue Jul  7 17:55:41 2015

File: science/Cement-Concrete/197-Other-Methods-Of-Storing-Briquets.html
197. Other Methods Of Storing Briquets

Free Books / 
  Science & Engineering / 
  Cement And Concrete / 

197. Other Methods Of Storing Briquets

Description
This section is from the book "Cement And Concrete", by Louis Carlton Sabin. Also available from Amazon: Cement and Concrete.
197. Other Methods Of Storing Briquets
It has been thought that briquets, made to test cement that is to be used in air, should be hardened in the same medium in order that the tests should more nearly approach the conditions of use. Several points, however, should be borne in mind in interpreting the results obtained with air-hardened specimens. In actual work the mortar is usually in a large mass, or is protected from the influence of a warm, dry atmosphere, so that it remains moist for a long time, whereas a briquet placed in the open air is much more affected by changes in atmospheric conditions. If the briquets are allowed to harden in a room, such a small quantity of mortar may become quite dry in a few days, and, unless the amount of moisture in the air is regulated, another source of variation is introduced in the tests.
It has been found impossible to obtain uniform results from briquets made as nearly alike as possible and stored side by side in the air of the laboratory. The regular acceptance tests should, therefore, it is thought, be made in the ordinary manner, but if cement is to be used in locations where it is likely to become very dry, a few special tests should be made to assure one that the brand of cement in question is one that will yield good results in such exposure. It may be found that certain kinds or brands should be entirely avoided for use in such locations. A few tests of this character are given in Tables 72 and 73, §§ 359, 360. The results in any given line of the table are from briquets made the same way but treated differently in the method of storing. It is seen that these brands harden well in dry air. The effect of the amount of water used in gaging appears to follow somewhat the same law, whether the briquets are stored in air or water.
A method more nearly approaching conditions that frequently prevail in practice is to bury the briquets in damp sand. Table 120, §409, gives the results obtained with a large number of briquets stored in this way. While the results are somewhat more irregular than those for water-hardened specimens, since the conditions cannot be made so nearly uniform, yet this method gives better results than dry air storage.

Continue to:
prev: 194. Stale Water
Table of Contents
next: Art. 25. Breaking The Briquets
Tags
cement, concrete, sand, strength, portland

Topics
 Animals
 Architecture
 Arts & Crafts
 Computers
 Cooking
 Fiction
 Gardening & Planting
 History
 Medicine & Health
 Nature
 New Age
 Outdoors
 People
 Poems
 Personal Development
 Science & Engineering

Discover
 ChestOfBooks

[ Privacy Policy | 
  Terms of Use | 
  About Us |
  Search ]
  
© 2001-2014 Bookdome
Last modified Tue Jul  7 17:55:41 2015

File: science/Cement-Concrete/213-Effect-Of-Improper-Adjustment.html
213. Effect Of Improper Adjustment

Free Books / 
  Science & Engineering / 
  Cement And Concrete / 

213. Effect Of Improper Adjustment

Description
This section is from the book "Cement And Concrete", by Louis Carlton Sabin. Also available from Amazon: Cement and Concrete.
213. Effect Of Improper Adjustment
The effect of not properly adjusting the briquets in the clip was also investigated. In some cases the briquets were placed in the proper position as nearly as possible. In the other cases they were in a decidedly distorted position, much worse than they would be placed with the most careless manipulation. It was found that if the briquet was so placed in the "Engineers' Standard" clip that the gripping points on one side of the briquet were farther apart than those on the other side, the decrease in-breaking strength was very marked (about 35 per cent.), while if the planes determined by the lines of contact of the gripping points of each clip were parallel, there appeared to be no effect. The reason of this is evident: in the former case the line of force, joining the two pivot points, does not pass through the center of the smallest section of the briquet, and transverse stresses are introduced, while in the latter case the line of force does pass through the center of the smallest section, though not at right angles to its plane. With the Russell and Gimbal clips the distortion seemed to have little effect, provided, that in the case of the former, the clip was itself in its normal position when the briquet was inserted.
1 This clip was devised by the author at the suggestion of Mr. E. S. Wheeler, M. Am. Soc. C. E.
2 Jour. Assoc. Eng. Soc, Vol. vii, p. 212.

Continue to:
prev: 208. Strength Of Briquets That Develop Clip-Breaks
Table of Contents
next: 214. Conclusions Derived From Tests Of Several Styles Of Clips
Tags
cement, concrete, sand, strength, portland

Topics
 Animals
 Architecture
 Arts & Crafts
 Computers
 Cooking
 Fiction
 Gardening & Planting
 History
 Medicine & Health
 Nature
 New Age
 Outdoors
 People
 Poems
 Personal Development
 Science & Engineering

Discover
 ChestOfBooks

[ Privacy Policy | 
  Terms of Use | 
  About Us |
  Search ]
  
© 2001-2014 Bookdome
Last modified Tue Jul  7 17:55:41 2015

File: science/Cement-Concrete/220-Treatment-Of-The-Results.html
220. Treatment Of The Results

Free Books / 
  Science & Engineering / 
  Cement And Concrete / 

220. Treatment Of The Results

Description
This section is from the book "Cement And Concrete", by Louis Carlton Sabin. Also available from Amazon: Cement and Concrete.
220. Treatment Of The Results
The number of briquets which are made to test the strength of a given sample of cement will depend on the accuracy which it is desired to attain. If but two briquets are made, neither of the results may be rejected; however widely they may differ one from the other, the mean of the two must be considered the result of the experiment when nothing is known as to their comparative value. But if several briquets are made from the same sample, and they vary one from another, the final result is sometimes obtained by rejecting certain of the observations. In some cases if five or six specimens are made, the highest and the lowest ones are omitted, while sometimes the two lowest are rejected, and the mean of the three or four highest is taken.
221. While the absolute mean of all of the observations will ordinarily be quite sufficient, and should usually be considered the result of the test, yet where tests are very carefully made to compare two samples, or two methods of manipulation, it may be desired to reject certain observations that appear to be abnormal. The beginner in cement testing, unfamiliar with observations of this character, may not feel confidence in his own judgment as to what observations may be rejected, and the criteria sometimes used in more accurate work are entirely too complicated for this purpose. To serve as a guide in such cases, the writer would suggest the following simple method which, though entirely arbitrary, is more justifiable than either of the methods mentioned above. As the experimenter becomes more familiar with the work, he will doubtless prefer to depend on his own judgment in the rejection of observations, taking into account the general accuracy of the work.
First obtain the absolute mean and the difference between this mean and each individual result; let us call this difference the "error" for each result. Reject any observations whose error is, say, ten per cent, of the absolute mean, and obtain the mean of the remaining observations as the true result.
222. For example, suppose that we have broken ten briquets obtaining the strengths given below, and wish to determine the result of the test. The absolute mean is found to be 213.9 pounds, or, the nearest whole number, 214 pounds.
Table 39. Rejection Of Observations
Number of
Briquets.
	Observed
Strength.
	Error.
	Observed
Strength.
	New
Error.
	
1
	209
	5
	209
	1
	
2
	226
	12
	226
	16
	
3
	227
	13
	227
	17
	
4
	184
	30
	. . .
	. . .
	
5
	217
	3
	217
	7
	
6
	252
	38
	. . .
	. . .
	
7
	200
	14
	200
	10
	
8
	195
	19
	195
	15
	
9
	193
	21
	193
	17
	
10
	236
	22
	. . .
	. . .
	
Sum . . .
	2,139
	177
	1,467
	83
	
Mean . .
	213.9
	17.7
	209.6
	11.9

The "errors" are given in the third column, and it is seen that three of them are greater than ten per cent, of the mean. Omitting the results having these large errors, we obtain a new mean of 209.6 pounds, which is to be considered the result of the test. An inspection of the first column of errors shows that the mean of the errors is 17.7 pounds; if we divide this by the mean of the tensile strengths, we obtain 17.7 / 213.9 = .0827. Expressing this as a percentage, we may call 8.27 per cent, the "average error." The same result is, of course, obtained by dividing the sum of errors by the sum of the strengths. Now if we consider column five, we see that the new average error will be but 83 / 1467 = 5.66 per cent.
223. In giving the results of a series of tests, it is a common practice to state only the absolute mean, but it is of considerable interest to know the variations that occurred in breaking in order that one may judge of the reliability of the results, or, in other words, to make a rough approximation as to the probable error. For this purpose the highest and lowest result may be given, but a much better index to reliability would be to give the "average error" as explained above. However, in reporting a large number of tests, the extra labor involved in obtaining this "average error" is usually considered too great to be attempted, and in such cases the absolute mean and the highest and lowest results must serve the purpose.
224. Accuracy Obtainable
When an operator has become expert and is working under good conditions, he may expect to obtain results within the following limits: The extreme variations between the results in a set of ten briquets (the difference between the highest and lowest) not exceeding 20 per cent, of the mean strength of the set, the maximum variation from the mean not exceeding 12 per cent, of the mean, and the "average error," as explained above, not exceeding 8 per cent.

Continue to:
prev: 214. Conclusions Derived From Tests Of Several Styles Of Clips
Table of Contents
next: Art. 26. The Interpretation Of Tensile Tests Of Cohesion
Tags
cement, concrete, sand, strength, portland

Topics
 Animals
 Architecture
 Arts & Crafts
 Computers
 Cooking
 Fiction
 Gardening & Planting
 History
 Medicine & Health
 Nature
 New Age
 Outdoors
 People
 Poems
 Personal Development
 Science & Engineering

Discover
 ChestOfBooks

[ Privacy Policy | 
  Terms of Use | 
  About Us |
  Search ]
  
© 2001-2014 Bookdome
Last modified Tue Jul  7 17:55:41 2015

File: science/Cement-Concrete/226-Comparative-Tests-Of-Portland-Cements.html
226. Comparative Tests Of Portland Cements

Free Books / 
  Science & Engineering / 
  Cement And Concrete / 

226. Comparative Tests Of Portland Cements

Description
This section is from the book "Cement And Concrete", by Louis Carlton Sabin. Also available from Amazon: Cement and Concrete.
226. Comparative Tests Of Portland Cements
In Table 40 are given the results of tests on four brands of Portland cement at seven days, twenty-eight days and two years. From the tests at two years it appears that T and U are the best cements, V is nearly as good, but W gives a much lower result. Turning now to the seven and twenty-eight day tests of briquets maintained at the ordinary temperature, it is seen that W gave in every case higher results than T, and nearly as high as U or V. Among the short time tests it is only the results of briquets maintained at 80° C. that indicate the inferiority of Brand W.
Table 40. Interpretation Of Short Time Tests Of Portland Cement, Several Brands
Parts Sand to 1 Cement by
Weight.
	Temperature water of
Immersion.
	Age of Briquets.
	Tensile Strength, Pounds per Square Inch.
	
Brand.
	
T
	U
	V
	w
	
2
	Hot, 80° C.
	7 days
	339
	278
	284
	222
	
3
	" "
	"
	221
	191
	180
	134
	
3
	" 60° C.
	"
	144
	142
	169
	144
	
0
	Ordinary
	"
	426
	510
	487
	565
	
1
	"
	"
	327
	425
	400
	396
	
2
	"
	"
	172
	275
	256
	236
	
3
	"
	"
	73
	150
	160
	150
	
1
	"
	28 days
	526
	577
	557
	556
	
2
	"
	"
	312
	394
	387
	332
	
3
	"
	"
	142
	241
	223
	247
	
1
	"
	2 years
	719
	753
	763
	654
	
2
	"
	"
	554
	553
	513
	407
	
3
	"
	"
	386
	373
	340
	287

Continue to:
prev: Art. 26. The Interpretation Of Tensile Tests Of Cohesion
Table of Contents
next: 227. Comparative Tests Of Natural Cements
Tags
cement, concrete, sand, strength, portland

Topics
 Animals
 Architecture
 Arts & Crafts
 Computers
 Cooking
 Fiction
 Gardening & Planting
 History
 Medicine & Health
 Nature
 New Age
 Outdoors
 People
 Poems
 Personal Development
 Science & Engineering

Discover
 ChestOfBooks

[ Privacy Policy | 
  Terms of Use | 
  About Us |
  Search ]
  
© 2001-2014 Bookdome
Last modified Tue Jul  7 17:55:41 2015

File: science/Cement-Concrete/227-Comparative-Tests-Of-Natural-Cements.html
227. Comparative Tests Of Natural Cements

Free Books / 
  Science & Engineering / 
  Cement And Concrete / 

227. Comparative Tests Of Natural Cements

Description
This section is from the book "Cement And Concrete", by Louis Carlton Sabin. Also available from Amazon: Cement and Concrete.
227. Comparative Tests Of Natural Cements
From the nature of natural cements a much greater variation in strength among different brands, and even among different samples of the same brand, is to be expected. With Portland cements made in accordance with ordinary methods, the variations in strength among ten or twenty brands will usually be comparatively small. One of them may possibly prove unsound, and one or two others may give inferior strength, but the variations in strength among three-fourths of the samples will not generally exceed 20 per cent. With the same number of brands of natural cements, variations of 50 to 200 per cent, may be expected.
Table 41. Interpretation Of Short Time Tests Of Natural Cement, Several Brands
Parts Sand to 1 Cement.
	Temperature water of
Immersion.
	Age of Briquets.
	Tensile Strength, Pounds per Square Inch.
	
Brand.
	
Jn
	Hn
	Bn
	Mn
	Nn
	Kn
	
2
	Hot, 50° C.
	7 days "
	152
	192
	84
	133
	160
	277
	
2
	Hot, 60° C.
	170
	270
	79
	154
	164
	254
	
2
	Hot, 80° C.
	"
	58
	136
	128
	179
	166
	221
	
0
	Ordinary
	"
	174
	203
	130
	189
	210
	189
	
1
	"
	"
	125
	198
	103
	164
	169
	164
	
0
	"
	28 days
"
	208
	344
	293
	203
	316
	289
	
1
	"
	237
	342
	247
	247
	252
	385
	
2
	"
	"
	132
	223
	148
	158
	184
	217
	
3
	"
	"
	64
	113
	85
	93
	104
	101
	
1
	"
	2 years
	177
	271
	358
	631
	665
	532
	
2
	"
	"
	106
	157
	195
	515
	550
	561
	
3
	"
	"
	99
	130
	117
	340
	328
	372

In Table 41 six brands of natural cement are compared by tests at seven days, twenty-eight days and two years. These six brands have been arranged in the table according to their value as shown by the two year tests, and it is seen that the first three, Jn, Hn and Bn, are especially poor, while the last three, Mn, Nn and Kn, are exceptionally good. In the short time tests of briquets maintained at ordinary temperature, Jn and Bn gave low results and Nn and Kn gave fairly high results, in harmony with the long time tests; but Hn, which proved to be one of the poorest samples, gave in every case the highest, or next to the highest, result in seven and twenty-eight day cold tests. In this table we find again that the results of the briquets maintained at 80° C. for seven days gave, in a general way, the best indication of the relative values of the six brands.

Continue to:
prev: 226. Comparative Tests Of Portland Cements
Table of Contents
next: 228. Several Samples Of One Brand
Tags
cement, concrete, sand, strength, portland

Topics
 Animals
 Architecture
 Arts & Crafts
 Computers
 Cooking
 Fiction
 Gardening & Planting
 History
 Medicine & Health
 Nature
 New Age
 Outdoors
 People
 Poems
 Personal Development
 Science & Engineering

Discover
 ChestOfBooks

[ Privacy Policy | 
  Terms of Use | 
  About Us |
  Search ]
  
© 2001-2014 Bookdome
Last modified Tue Jul  7 17:55:41 2015

File: science/Cement-Concrete/228-Several-Samples-Of-One-Brand.html
228. Several Samples Of One Brand

Free Books / 
  Science & Engineering / 
  Cement And Concrete / 

228. Several Samples Of One Brand

Description
This section is from the book "Cement And Concrete", by Louis Carlton Sabin. Also available from Amazon: Cement and Concrete.
228. Several Samples Of One Brand
To show that short time tests do not always indicate the relative values of several samples of cement, even when all of the samples are of the same brand, Tables 42 and 43 are given. All of the results in these tables are from samples of the one brand of natural cement.
Table 42. Comparison Of Short And Long Time Tests Of Samples Of One Brand Of Natural Cement
Series.
	Sand.
	Age.
		Tensile Strength, Lbs. per Square Inch.
	
Kind.
	Parts to 1 Cement.
	
A
	. . .
	0 0
	28 days 6-7 months
	Number of Samples Tested.
	3
	7
	2
	3
	5
	
• •
	84 121
	123 186
	177 241
	220 301
	297 381
	
B
	Std. "
	1 1
	7 days 6 months
	Number Samples.
	17
	20
	17
	16
	• •
	
• •
	62 462
	74
468
	86 442
	146 367
	• •
	
C
	P.P.
"
"
	1
1 and 2 2
	7 days
6 months1
7 days 2
	Number Samples.
	50
	50
	19
	19
		
• •
	49 473 273
	54 426 249
	73 381
265
	128 321 283
	• •
	
D
	P.P.
"
	0 2
2
		Number Samples,
	13
	48
	38
	18
		
7 days 1 year 7 days 2
	• •
	66 473 257
	80 422 234
	95 377 277
	147
325 215
		
				Number Samples.
	12
	21
	18
	9
		
E
	. . .
	0 2
	7 days 6 months
	• •
	74
535
	83 477
	120 424
	167
373
	• •
	
			28 days 6 months and 1 year
	Number Samples.
	287
	170
	41
			
F
	Cr.Qtz. 20 to 40
	0 2
	• •
	135 565
	191 454
	235 367
	• •
	• •

1 Mean one-to-one and one-to-two mortars.
2 Briquets immersed six days in water maintained at 60° C.
In Table 42 the results are selected from a large number of tests of this brand, and are arranged in groups according to the strength shown at a certain age. For instance, in Series A the results of twenty samples are given, arranged according to the strength at twenty-eight days. Three of the samples gave less than 100 pounds per square inch, neat, at twenty-eight days; the same three samples gave a mean strength of 121 pounds per square inch, neat, six to seven months. Seven samples, the strength of which fell between 100 and 150 pounds at twenty-eight days, gave a mean strength of 186 pounds at six to seven months. The results of this series show the harmony between short and long time tests when it is a question of comparing neat cement mortars.
In Series D of this table the samples are arranged in order according to the strength developed by one-to-two mortars one year old. Thirteen samples had a strength at this age of between 450 and 500 pounds, average 473 pounds. The same samples gave but 66 pounds, neat, seven days. Forty-eight samples, giving between 400 and 450 pounds, average 422 pounds, gave but 80 pounds, neat, seven days, while eighteen samples that developed only 300 to 350 pounds mean, 325 pounds at one year, showed a mean strength of 147 pounds, neat, seven days.
A little study of this table will show that the samples which were comparatively weak in seven and twenty-eight day tests, either neat or with sand, gave the best results in the long time tests of sand mortars. Series A shows that the neat tests at seven days and at six months are consistent, but in all cases where sand mortars are tested at six months to one year, the highest results are given by the samples showing the lowest strength in the short time tests in cool water. It is very seldom that this conclusion has not been indicated by the author's tests of this brand. It is not invariably true, however, for some samples which were selected as being defective in burn, gave low results both in short and long time tests. The conclusion stated above must therefore be understood to have limits even for this brand, and may not apply at all to many brands.
As to the results of short time tests of briquets stored in hot water, Series C and D indicate that such results are more nearly consistent with the long time tests, yet it is evident that even with hot tests one could not readily and accurately differentiate the best from the mediocre samples.
Table 43. Natural Cement. Rate Of Increase In Strength, Hardening In Water And Dry Air
Sand, Parts to One Cement.
	Age of Briquets When Broken.
	Tensile Strength per Sq. In., of Samples.
	
Hardened in water.
	Hardened in Air of Room.
	
84
	U'
	0'
	84
	U'
	O'
	
	7 days.
	74
	53
	103
	107
	68
	187
	
1
	28 days.
	228
	189
	228
	188
	95
	256
	
1
	3 mos.
	415
	345
	331
	158
	100
	248
	
1
	6 mos.
	506
	381
	307
	425
	161
	359
	
1
	2 years.
	446
	383
	209
	151
	147
	403
	
3
	28 days.
	99
	97
	64
	112
	61
	180
	
3
	3 mos.
	244
	241
	129
	153
	81
	194
	
3
	6 mos.
	255
	232
	162
	92
	69
	173
	
3
	1 year.
	274
	264
	186
	229
	70
	144
	
3
	2 years.
	258
	268
	167
	274
	152
	228

Sample....... 84 U' O'
Fineness : Per cent, passing Sieve No. 120, Holes .0046 inch square.......... 80.5 87.8 89.7
Time Setting—to bear 1/12" 1/4 lb. Wire, min. . . . 54 23 97
Specific Gravity............ 3.012 2.950 3.145
U', underburned, O', overburned. All samples same brand, Gn.
229. The results in Table 43 will serve to illustrate the same point by showing the very different rates of increase in strength of three samples when the briquets are stored in water and in dry air. One of these samples, 84, was taken at random from a shipment, while U' and O' were supposed to be defective in burn. Of the water-hardened specimens, No. 84 gained in strength up to six months or one year and then suffered only a slight falling off. The underburned sample showed a continuous gain, but the overburned cement showed a marked decrease in strength after six months or one year. The air-hardened specimens were very irregular in strength, but the underburned sample gave very low results throughout.
Table 44 gives similar results obtained with several samples, the briquets being hardened in water as usual. 16 R is a fair sample of the best cement of this brand, and its rate of increase in strength with one to three parts sand is shown. Samples M and L were tested together, as were CC and DD. M and CC are of the class giving comparatively high results at seven days, while L and DD give high results at seven days, but develop only a moderate ultimate strength.
Table 44. Natural Cement. Difference In Rates Of Increase In Strength Of Several Samples Of The Same Brand
Ref.
	Cement.
	Sand.
	Tensile Strength, Pounds per Sq. In.
at AGE of
	
Brand.
	Sample.
	Kind.
	Parts to One Cement by Weight.
	7 days.
	28 days.
	2 mos.
	3 mos.
	6 mos.
	1 year.
	2 year.
	3 year.
	
1
2
3 4
	Gn "
"
"
	16 R
"
" M
	Crushed Qtz. 20-30 "
"
. . . .
	1
2 3 0
	94 59
118
...
	142 101 73 199
	334 289 204
...
	399 341 243 256
	430 335 252 248
	500 386 268 300
	445 354 262
...
	...
...
248
...
	
5
	"
	L
	. . . .
	0
	40
	88
	...
	148
	146
	167
	...
	...
	
6
	"
	M
	Point aux Pins
	2
	63
	155
	...
	216
	241
	252
	...
	...
	
7 8 9 10 11
	" " " "
"
	L
CC DD CC DD
	" " " " "
	2 1 1
2 2
	30 123 77
...
...
	150 232 218 185 189
	...
...
...
...
...
	296 276 327 268 326
	415 269 337 242 303
	369
...
...
279 373
	...
317 474 279
359
	...
...
...
...
...

230. Conclusions
From the above tables one should not draw the conclusion that all strength tests are valueless because likely to be misleading. Some lessons, however, seem to be plain; conclusions drawn from the results of short time tests of strength alone are likely to be far from infallible. This is especially true of natural cements. The correctness of one's conclusions concerning the value of a sample is likely to depend very much upon his knowledge of the behavior of that particular brand, and the beginner in cement testing should not have too great confidence in his early conclusions. Samples under inspection should be tested in comparison with other samples of known quality, and the results of the strength tests studied in connection with all the information obtainable from the other tests of quality already outlined.

Continue to:
prev: 227. Comparative Tests Of Natural Cements
Table of Contents
next: Chapter X. The Reception Of Cement And Records Of Tests. Art. 27. Storing And Sampling
Tags
cement, concrete, sand, strength, portland

Topics
 Animals
 Architecture
 Arts & Crafts
 Computers
 Cooking
 Fiction
 Gardening & Planting
 History
 Medicine & Health
 Nature
 New Age
 Outdoors
 People
 Poems
 Personal Development
 Science & Engineering

Discover
 ChestOfBooks

[ Privacy Policy | 
  Terms of Use | 
  About Us |
  Search ]
  
© 2001-2014 Bookdome
Last modified Tue Jul  7 17:55:41 2015

File: science/Cement-Concrete/272-Quantity-Of-Sand.html
272. Quantity Of Sand

Free Books / 
  Science & Engineering / 
  Cement And Concrete / 

272. Quantity Of Sand

Description
This section is from the book "Cement And Concrete", by Louis Carlton Sabin. Also available from Amazon: Cement and Concrete.
272. Quantity Of Sand
The amount of sand to be used in mortar will depend entirely on the character of the work and the quality of the cement and sand. If it is merely a matter of strength to be developed, no special care need be taken to have the voids in the sand filled with cement, but if an impervious mortar is desired, the mortar must not be too poor in cement, even though only a moderate strength is required.
In France the proportions of cement and sand are usually given in terms of kilograms of cement to one cubic meter of sand. In England and America the proportions are usually given by volume, as so many parts of cement to one of sand, while in Germany the proportions are given by weight. The bulk of cement varies so much according to the degree of packing, and the volume of sand is so varied by the amount of moisture contained, that the German method of stating proportions by weight seems to be the most logical one to adopt.
273. Proportions By Volume
It has been shown that the volume of a given quantity of cement may vary twenty-five per cent, according as it is measured packed or loose, and that likewise the volume of sand may vary twenty per cent, according to the amount of moisture contained. This makes it necessary to take great precaution in proportioning mortars by volume if the desired richness of the mortar is to be assured. Nevertheless, mortars for use in actual construction are usually proportioned by volume. The usual method is to state the proportions as one part of packed cement (as it comes in the barrel or bag) to so many parts of loose sand, but proportions are sometimes stated as volumes of loose sand to one volume of loose cement.

Continue to:
prev: Chapter XII. Mortar. Making And Cost. Art. 34. Proportions Of The Ingredients
Table of Contents
next: 274. Equivalent Proportions By Weight And Volume
Tags
cement, concrete, sand, strength, portland

Topics
 Animals
 Architecture
 Arts & Crafts
 Computers
 Cooking
 Fiction
 Gardening & Planting
 History
 Medicine & Health
 Nature
 New Age
 Outdoors
 People
 Poems
 Personal Development
 Science & Engineering

Discover
 ChestOfBooks

[ Privacy Policy | 
  Terms of Use | 
  About Us |
  Search ]
  
© 2001-2014 Bookdome
Last modified Tue Jul  7 17:55:41 2015
