Repository: lakid/BD

File: science/Cement-Concrete/624-Forms-For-Buildings.html
624. Forms For Buildings

Free Books / 
  Science & Engineering / 
  Cement And Concrete / 

624. Forms For Buildings

Description
This section is from the book "Cement And Concrete", by Louis Carlton Sabin. Also available from Amazon: Cement and Concrete.
624. Forms For Buildings
One of the most serious problems in the construction of concrete-steel buildings is the designing of the forms. They must be as light as is consistent with strength to facilitate handling. They should be of simple construction so that they may be set up and removed without too much supervision, and they should be so assembled with bolts and screws that they may be used repeatedly. In erecting a large building sufficient forms are usually provided to set up one floor complete, including columns, beams, girders and floor slabs. After placing the reinforcement, the concrete is filled in as rapidly as possible, making the slabs, girders and columns practically monolithic.
The forms for the girders usually rest upon the column molds and are supported at intermediate points by posts resting on the completed floor below. While column molds are sometimes filled from the top, better work is assured by having one side of the mold built up as the concrete is filled in from the side.
The mold to receive the concrete forming the floor slab is either a part of, or is supported by, the pieces forming the sides of the girders and beams. Provision is sometimes made for leaving supports at intervals under the completed beams and girders after removing the forms from the sides of the beams and the bottom of floor slabs. This is done by making the bottom piece of the girder mold separate, and attaching the side pieces to it by screws which may be removed without disturbing the bottom. The caps of the supporting posts are then made long enough to permit the lower edges of the side pieces to rest directly on them. This method was adopted in building the Central Felt and Paper Company's factory at Long Island City.1
1 Wight-Easton-Townsend Company, Contractors, Engineering Record, Jan. 16, 1904.
625. In the same building the walls were built with molds three feet high and sixteen feet long, placed in pairs on opposite sides of the wall. When one section was completed, the molds were " lifted until the lower edges were two inches below the top of the concrete. In the new position they were supported by horizontal bolts through their lower edges, across the top of the concrete; the upper edges were tied together by transverse wooden strips nailed to them about three feet apart, and they were braced to the false work supporting the roof and column molds." "The bolts passed through sleeves which were left permanently embedded in the walls. At first, iron pipes were used for this purpose, but afterwards it was discovered that pasteboard tubes were equally efficient and much easier to trim and point after the molds were removed".
626. An excellent system of molds was used in the con" struction of the Kelley and Jones Company's factory at Greens-burg, Pa.1 The floor molds were especially convenient, being made collapsible by a hinge joint at the top along the longitudinal center line. . These floor molds were in reality cores between adjacent floor beams; when in place the top surface was horizontal, to form the under side of the floor slab, and the vertical side pieces formed the sides of the floor beams. When the concrete had set sufficiently, the lower edges of the form were made to approach each other, thus coming away from the concrete gradually. A special light wooden framework or tower, with a working platform six feet below the floor, and a rope sling to receive and lower the floor mold, permitted of removing the molds rapidly and without injury. A special truck was also used for moving the floor molds about the building.
627. A convenient adjunct for the construction of concrete wall forms consists of a short section of I-beam having a width between flanges equal to the thickness of the plank to be used. These plank holders are laid in pairs, with web horizontal, one on either side of the wall, and connected by a bolt passing through them and through the wall.2 Two rows of planks on edge are first placed around the building so as to inclose the proposed wall. At the upper side of each junction between two planks in the same horizontal row is placed one of these plank holders. Another horizontal row of planks may now be placed, with the iron plank holders at the joints as before. As the wall is built up, the lower planks and holders may be removed and placed on top, and thus few forms are required. Tees and L-forms are provided for partition walls and corners.
1 Mr. E. L. Ransome, Architect and Engineer, Engineering Record, Feb. 6 and 13, 1904.
2 Patented by Thomas G. Farrell, Washington, N. J.
When an air space is desired in a wall a special terra cotta tile or building block may be built into the wall, but this is quite expensive, and an interior collapsible form may be made of timber by the use of two planks held apart by a wooden brace which may be knocked out. Special means of handling the interior plank should be provided, and the building of a high wall cannot be continuous with this method.

Continue to:
prev: 621. Hooped Concrete
Table of Contents
next: 628. New York Building Regulations
Tags
cement, concrete, sand, strength, portland

Topics
 Animals
 Architecture
 Arts & Crafts
 Computers
 Cooking
 Fiction
 Gardening & Planting
 History
 Medicine & Health
 Nature
 New Age
 Outdoors
 People
 Poems
 Personal Development
 Science & Engineering

Discover
 ChestOfBooks

[ Privacy Policy | 
  Terms of Use | 
  About Us |
  Search ]
  
© 2001-2014 Bookdome
Last modified Tue Jul  7 17:55:44 2015

File: science/Cement-Concrete/628-New-York-Building-Regulations.html
628. New York Building Regulations

Free Books / 
  Science & Engineering / 
  Cement And Concrete / 

628. New York Building Regulations

Description
This section is from the book "Cement And Concrete", by Louis Carlton Sabin. Also available from Amazon: Cement and Concrete.
628. New York Building Regulations
While city building regulations are not always criteria of good practice, yet the Regulations of the Bureau of Buildings of the Borough of Manhattan concerning the use of concrete-steel construction are exceptional. Emanating from a bureau that has been distinctly hostile to concrete-steel, they are naturally conservative, but are, on the whole, excellent, and work conscientiously done in accordance with them will not bring discredit on concrete construction.
It is specified that the cement shall be only high grade Portland standing certain tests, that the sand shall be clean and sharp, aggregate, broken trap, or gravel of a size that will pass a three-quarter inch ring, and that the proportions used shall be one cement, two sand and four of stone or gravel, or that the concrete shall have a crushing strength of two thousand pounds per square inch in twenty-eight days. Only the best quality of concrete is thus permitted.
629. The Regulations concerning the design are then stated as follows: —
"Concrete-steel shall be so designed that the stresses in the concrete and the steel shall not exceed the following limits: —
Extreme fiber stress on concrete in compression, 500 lbs. per sq. in.
Shearing stress in concrete......... 50 "
Concrete in direct compression....... 350 "
Tensile stress in steel........... 16,000 "
Shearing stress in steel.......... 10,000 "
"The adhesion of concrete to steel shall be assumed to be not greater than the shearing strength of the concrete.
"The ratio of the moduli of elasticity of concrete and steel shall be taken as one to twelve.
"The following assumption shall guide in the determination of the bending-moments due to the external forces: Beams and girders shall be considered as simply supported at the ends, no allowance being made for the continuous construction over supports. floor plates when constructed continuous and when provided with reinforcement at top of plate over the supports, may be treated as continuous beams, the bending-moment for uniformly distributed loads being taken at not less than WL/10 ; the bending-moment may be taken as WL/20 in the case of square floor plates which are reinforced in both directions and supported on all sides. The floor plate to the extent of not more than ten times the width of any beam or girder may be taken as part of that beam or girder in computing its moment of resistance.
"The moment of resistance of any concrete-steel construction under transverse loads shall be determined by formulas based on the following assumptions: —
"(a) The bond between the concrete and steel is sufficient to make the two materials act together as a homogeneous solid.
"(6) The strain in any fiber is directly proportionate to the distance of that fiber from the neutral axis.
"(c) The modulus of elasticity of the concrete remains constant within the limits of the working stresses fixed in these Regulations.
"From these assumptions it follows that the stress in any fiber is directly proportionate to the distance of that fiber from the neutral axis.
"The tensile strength of the concrete shall not be considered.
"When the shearing stresses developed in any part of a construction exceed the safe working strength of concrete, as fixed in these Regulations, a sufficient amount of steel shall be introduced in such a position that the deficiency in the resistance to shear is overcome.
"When the safe limit of adhesion between the concrete and steel is exceeded, some provision must be made for transmitting the strength of the steel to the concrete.
" Concrete-steel may be used for columns in which the ratio of length to least side or diameter does not exceed twelve. The reinforcing rods must be tied together at intervals of not more than the least side or diameter of the column.
"The contractor must be prepared to make load tests on any portion of a concrete-steel construction, within a reasonable time after erection, as often as may be required by the Superintendent of Buildings. The tests must show that the construction will sustain a load of three times that for which it is designed, without any sign of failure".

Continue to:
prev: 624. Forms For Buildings
Table of Contents
next: Art. 73. Concrete Walks
Tags
cement, concrete, sand, strength, portland

Topics
 Animals
 Architecture
 Arts & Crafts
 Computers
 Cooking
 Fiction
 Gardening & Planting
 History
 Medicine & Health
 Nature
 New Age
 Outdoors
 People
 Poems
 Personal Development
 Science & Engineering

Discover
 ChestOfBooks

[ Privacy Policy | 
  Terms of Use | 
  About Us |
  Search ]
  
© 2001-2014 Bookdome
Last modified Tue Jul  7 17:55:44 2015

File: science/Cement-Concrete/633-Wearing-Surface.html
633. Wearing Surface

Free Books / 
  Science & Engineering / 
  Cement And Concrete / 

633. Wearing Surface

Description
This section is from the book "Cement And Concrete", by Louis Carlton Sabin. Also available from Amazon: Cement and Concrete.
633. Wearing Surface
The preparation and application of the wearing surface require much care if satisfactory results are to be obtained. The most evident service of this layer is to withstand wear, and it should therefore be made of rich Portland cement mortar. With a sand consisting principally of quartz particles, it is found that a mortar composed of equal parts cement and sand gives about the best results in tests of abrasion. If the mortar is used richer than this, it is likely to check or crackle in setting, marring the appearance of the walk. Mortar containing two parts cement to three parts sand gives nearly as good results, and two parts sand or fine crushed granite to one of Portland cement is usually satisfactory. The sand for the mortar should be quartz if possible, or crushed granite or trap. It should be screened through a quarter inch mesh, and there should not be a large proportion of very fine particles.
The thickness of the layer of top dressing is usually about one inch, and this is probably the maximum thickness ever required. One-half inch of top dressing is believed to be sufficient when the wear is not excessive, provided the base has been carefully leveled.

Continue to:
prev: Art. 73. Concrete Walks
Table of Contents
next: 634. The Construction Of The Walk
Tags
cement, concrete, sand, strength, portland

Topics
 Animals
 Architecture
 Arts & Crafts
 Computers
 Cooking
 Fiction
 Gardening & Planting
 History
 Medicine & Health
 Nature
 New Age
 Outdoors
 People
 Poems
 Personal Development
 Science & Engineering

Discover
 ChestOfBooks

[ Privacy Policy | 
  Terms of Use | 
  About Us |
  Search ]
  
© 2001-2014 Bookdome
Last modified Tue Jul  7 17:55:44 2015

File: science/Cement-Concrete/634-The-Construction-Of-The-Walk.html
634. The Construction Of The Walk

Free Books / 
  Science & Engineering / 
  Cement And Concrete / 

634. The Construction Of The Walk

Description
This section is from the book "Cement And Concrete", by Louis Carlton Sabin. Also available from Amazon: Cement and Concrete.
634. The Construction Of The Walk
If the walk has not a considerable longitudinal slope, it should be given a transverse slope of about a quarter inch to the foot to provide for draining the surface.
Stakes for grade and line having been given, a maitre cord is stretched along the line stakes to mark the sides of the excavation. After the material has been excavated to the proper sub-grade and all soft material in the bottom removed, the bottom of the trench is well rammed. If tile drain is necessary, it is laid with open joints on this foundation. The material to form the sub-base is now wheeled in and rammed to the proper thickness, water being used freely if it facilitates the packing. The top of the sub-base is brought to a level plane at the proper distance below the grade stakes.
The molds for the walk are now to be laid. These are made of two by four or two by six inch scantling, sized and dressed on at least one side and one edge. Stakes are first securely driven, about five or six feet apart, with their faces two inches back from the side lines of the proposed walk, and their tops at grade. Against these stakes the scantlings are placed on edge with dressed side toward the walk, and smooth edge level with the grade stakes. These molds are held in place by nailing through the supporting stakes into the scantling, and if these nails are not driven "home," they may easily be pulled to release the mold when the work is completed. On the upper edges of the mold are then marked off the sizes of blocks desired, being careful that the marks defining a joint are exactly opposite each other on the two scantlings.
635. The concrete materials having been previously delivered near the work, the concrete is mixed, either by hand or machine, according to the methods already given, and rammed in place after the sub-base has been well wet down to receive the concrete. The concrete should be just short of quaking, and in ramming care must be taken not to disturb the molds. For tamping next the molds, the makers of cement working tools offer a light rammer with square face at one end and blunt, chisel shaped tamper at the other. The surface of the base is brought to a plane parallel to the proposed finished surface of the walk, and at a distance below it equal to the thickness of the top dressing. A straight edge, long enough to span the walk and notched out at the ends so that when placed on the molds the straight edge will define the correct grade of the base, is a convenience here.
636. The concrete is now cut into blocks exactly corresponding to the proposed blocks in the top dressing. For this purpose a straight edge is laid across the walk in line with marks previously made on the molds to define the joints, and with a spade or special tool the concrete base is cut entirely through to the sub-base. This division is necessary to allow for expansion and contraction, and prevent cracks in the top dressing elsewhere than at the joints. This joint in the base should then be filled with clean sand. If preferred, these joints in the base may be made by placing thin steel strips across the molds to be removed after the concrete for the next block is in place.
The end block made from a given batch of concrete should be limited by a cross mold set exactly on line of a proposed joint. When the base is continued, this cross mold is removed. A part of a block should never be molded and then built on after having stood long enough to begin to set. Any concrete left over from finishing a block should either be mixed in with the next batch, if this is to follow in a very short time, or it should be wasted. A disregard of this rule will probably result in a crack in the top dressing above the line of division between adjacent batches.
637. When a block of base is finished, the top dressing or wearing surface should be applied immediately. The lack of adhesion between the base and wearing surface is one of the most frequent causes of failure in cement walks. The mortar should not merely be laid on in a thick layer and then struck off to grade, but it should be worked and beaten into close contact with the concrete at every point. The mortar should be tamped with a light rammer and beaten with a wooden batten, and to accomplish this properly the mortar must not be very wet. The surface is then to be struck off with a straight edge bearing on the top of the mold planks. Some hollows or rough places will remain, and the straight edge should be run over a second or perhaps a third time, a small amount of rather moist mortar, made from thoroughly screened sand, having been first applied to such places.
When the surface film of water is being absorbed, the surface is worked with a wooden float. The exact time when the work should be floated will soon be known by experience. After the floating is completed, the trowel may be used to give a smoother surface, but this makes the walk so slippery that it is not usually desirable.
638. If the top dressing is worked too long, the cement is brought to the surface, robbing the next lower layer of its cement and resulting in scaling. The top dressing is now cut entirely through on exact line above the joints in the base. This may be done by a trowel working against a straight edge, but special tools are made for cutting through the mortar and rounding the edges of the joint at one operation. A quarter-round tool is also run along the edges of the mold to give a neat finish. When desired, an imprint roller run over the walk gives it the appearance of having been bushhammered.
It is important that the top dressing be applied before the concrete has begun to set, and it must not be applied to a portion of a block and then some time allowed to elapse before applying the remainder. The edge of the top dressing must be cut off squarely at the end of the block. If desired, the wearing surface may be colored by the use of lamp black in the mortar, giving a uniform gray color to the walk. (§ 535).
639. When the walk is completed, it should be fenced off so that animals may not walk over it while still fresh, and it should be protected from a hot sun. The surface should be kept moist, and this may be done after the first twenty-four hours by spreading a layer of damp sand over the walk and wetting the sand with a rose nozzle as often as may be needed. The walk may be opened to light travel after aboutfour days, but it is better to remain covered with the damp sand for a week.

Continue to:
prev: 633. Wearing Surface
Table of Contents
next: 640. Cost Of Concrete Walk
Tags
cement, concrete, sand, strength, portland

Topics
 Animals
 Architecture
 Arts & Crafts
 Computers
 Cooking
 Fiction
 Gardening & Planting
 History
 Medicine & Health
 Nature
 New Age
 Outdoors
 People
 Poems
 Personal Development
 Science & Engineering

Discover
 ChestOfBooks

[ Privacy Policy | 
  Terms of Use | 
  About Us |
  Search ]
  
© 2001-2014 Bookdome
Last modified Tue Jul  7 17:55:45 2015

File: science/Cement-Concrete/640-Cost-Of-Concrete-Walk.html
640. Cost Of Concrete Walk

Free Books / 
  Science & Engineering / 
  Cement And Concrete / 

640. Cost Of Concrete Walk

Description
This section is from the book "Cement And Concrete", by Louis Carlton Sabin. Also available from Amazon: Cement and Concrete.
640. Cost Of Concrete Walk
The cost of concrete walks varies from ten cents to twenty-five cents per square foot. A fair price for a walk of average quality where there are no special difficulties is twelve to eighteen cents per square foot.
As an instance of a walk built with special care, the one constructed about the top of the bank of the Forbes Hill Reservoir may be mentioned.1 The sub-base of this walk was of stone and twelve inches thick, the layer of concrete was five inches thick at the center of the walk and four inches at the sides. The top was of granolithic finish one inch in thickness. The walk was laid in separate blocks about six feet square. The average gang employed on the concrete consisted of six men and one team, while the finishing was done by two masons and one tender. The amount laid per day was about forty square yards. The Cost per square yard was as follows: —
1/3 cu. yd. stone in foundation or sub-base, at $.40 per cu. yd. . $0.133 Labor, placing stone at $1.50 per day...........502
Total Cost stone foundation per sq. yd. of walk . . . $0.635
.158 bbl. cement, at $1.53 per bbl. ...........$0,242
.065 cu. yd. sand, at $1.02 per cu. yd............066
.109 cu. yd. stone, at $1.57 per cu. yd............170
Labor, mixing and placing concrete............450
Total Cost concrete base per sq. yd......... $0.928
.11 bbl. cement, at $1.53 per bbl.............$0.168
.022 cu. yd. sand, at $1.02 per cu. yd............022
Lamp black ......................008
Labor, preparing and finishing surface...........149
Total Cost top dressing or wearing surface..... $0.347
Total Cost walk per sq. yd. (Materials $0.81, Labor 1.10)... $1.910
1 C. M. Saville, M. Am. Soc. C. E., Engineering News, March 13, 1902.
641. The following is given as an estimate of Cost of items in a walk built with six inch cinder sub-base, four inch concrete base and one inch top dressing.
Cost Per Sq. Yd. Of Walk Materials Labor
Preparation of foundation, excavation and ramming . . . $0.20
Sub-base, 6 in. cinders 1/6 cu. yd., at $0.40 cu. yd..... $0.07
Placing and ramming cinders............. 0.04
1/9 cu. yd. concrete, at $3.00 per cu. yd. for materials alone . 0.33
1/9 cu. yd. concrete, placing, at $1.80 per cu. yd...... 0.20
Top dressing 1/36 cu. yd. mortar, at $9.00 per cu. yd. . . . 0.25
Placing top dressing and finishing walk......... 0.25
Superintendence and molds.............. 0.10
Totals....................$0.65 $0.79
Total cost per sq. yd., $1.44, or 16 cents per sq. ft.
642. As an example of a low priced walk, the concrete walks in San Francisco 1 are but three inches thick, two and one-half inches of concrete composed of one part Portland cement, two parts beach gravel, and six parts of crushed rock of size not exceeding one inch; the top dressing being one-half inch thick of equal parts Portland cement and beach gravel. With cement $2.50 per bbl., crushed rock and gravel from $1.40 to $1.75 per cu. yd., and wages twenty cents an hour for laborers and forty cents for finishers, this walk is constructed at from nine to ten cents per square foot. It is stated that a gang of three or four men will lay 150 to 175 square feet per day.

Continue to:
prev: 634. The Construction Of The Walk
Table of Contents
next: Art. 74. Floors Of Basements, Stables And Factories
Tags
cement, concrete, sand, strength, portland

Topics
 Animals
 Architecture
 Arts & Crafts
 Computers
 Cooking
 Fiction
 Gardening & Planting
 History
 Medicine & Health
 Nature
 New Age
 Outdoors
 People
 Poems
 Personal Development
 Science & Engineering

Discover
 ChestOfBooks

[ Privacy Policy | 
  Terms of Use | 
  About Us |
  Search ]
  
© 2001-2014 Bookdome
Last modified Tue Jul  7 17:55:45 2015

File: science/Cement-Concrete/Appendix-II-Report-Of-Committee-On-Standard-Specifications-For-Cement-American.html
Appendix II. Report Of Committee On Standard Specifications For Cement, American Society For Testing Materials

Free Books / 
  Science & Engineering / 
  Cement And Concrete / 

Appendix II. Report Of Committee On Standard Specifications For Cement, American Society For Testing Materials

Description
This section is from the book "Cement And Concrete", by Louis Carlton Sabin. Also available from Amazon: Cement and Concrete.
Appendix II. Report Of Committee On Standard Specifications For Cement, American Society For Testing Materials
Adopted by the Society, November 14th, 1904.
General Observations
1. These remarks have been prepared with a view of pointing out the pertinent features of the various requirements and the precautions to be observed in the interpretation of the results of the tests.
2. The Committee would suggest that the acceptance or rejection under these specifications be based on tests made by an experienced person having the proper means for making the tests.
Specific Gravity
3. Specific gravity is useful in detecting adulteration or underburning. The results of tests of specific gravity are not necessarily conclusive as an indication of the quality of a cement, but when in combination with the results of other tests may afford valuable indications.
Fineness
4. The sieves should be kept thoroughly dry.
Time Of Setting
5. Great care should be exercised to maintain the test pieces under as uniform conditions as possible. A sudden change or wide range of temperature in the room in which the tests are made, a very dry or humid atmosphere, and other irregularities vitally affect the rate of setting.
Tensile Strength
6. Each consumer must fix the minimum requirements for tensile strength to suit his own conditions. They shall, however, be within the limits stated.
Constancy Of Volume
7. The tests for constancy of volume are divided into two classes, the first normal, the second accelerated. The latter should be regarded as a precautionary test only, and not infallible. So many conditions enter into the making and interpreting of it that it should be used with extreme care.
8. In making the pats the greatest care should be exercised to avoid initial strains due to moulding or to too rapid drying-out during the first twenty-four hours. The pats should be preserved under the most uniform conditions possible, and rapid changes of temperature should be avoided.
9. The failure to meet the requirements of the accelerated tests need not be sufficient cause for rejection. The cement may, however, be held for twenty-eight days, and a retest made at the end of that period. Failure to meet the requirements at this time should be considered sufficient cause for rejection, although in the present state of our knowledge it cannot be said that such failure necessarily indicates unsoundness, nor can the cement be considered entirely satisfactory simply because it passes the tests.
General Conditions
1. All cement shall be inspected.
2. Cement may be inspected either at the place of manufacture or on the work.
3. In order to allow ample time for inspecting and testing, the cement should be stored in a suitable weather-tight building having the floor properly blocked or raised from the ground.
4. The cement shall be stored in such a manner as to permit easy access for proper inspection and identification of each shipment.
5. Every facility shall be provided by the contractor and a period of at least twelve days allowed for the inspection and necessary tests.
6. Cement shall be delivered in suitable packages with the brand and name of manufacturer plainly marked thereon.
7. A bag of cement shall contain 94 pounds of cement net. Each barrel of Portland cement shall contain 4 bags, and each barrel of natural cement shall contain 3 bags of the above net weight.
8. Cement failing to meet the seven-day requirements may be held awaiting the results of the twenty-eight day tests before rejection.
9. All tests shall be made in accordance with the methods proposed by the Committee on Uniform Tests of Cement of the American Society of Civil Engineers, presented to the Society January 21, 1903, and amended January 20, 1904, with all subsequent amendments thereto.
10. The acceptance or rejection shall be based on the following requirements:
Natural Cement
11. Definition
This term shall be applied to the finely pulverized product resulting from the calcination of an argillaceous limestone at a temperature only sufficient to drive off the carbonic acid gas.
Specific Gravity
12. The specific gravity of the cement thoroughly dried at 100°C. shall be not less than 2.8.
Fineness
13. It shall leave by weight a residue of not more than 10 per cent on the No. 100, and 30 per cent on the No. 200 sieve.
Time Of Setting
14. It shall develop initial set in not less than ten minutes, and hard set in not les3 than thirty minutes, nor more than three hours.
Tensile Strength
15. The minimum requirements for tensile strength for briquettes one inch square in cross section shall be within the following limits, and shall show no retrogression in strength within the periods specified:1
Age Neat Cement Strength
24 hours in moist air.............. 50—100 lbs.
7 days (1 day in moist air, 6 days in water) . . . 100—200 " 28 days (1 day in moist air, 27 days in water) . . 200—300 "
One Part Cement, Three Parts Standard Sand
7 days (1 day in moist air, 6 days in water) ... 25— 75 lbs. 28 days (1 day in moist air, 27 days in water) . . 75—150 "
Constancy Of Volume
16. Pats of neat cement about three inches in diameter, one-half inch thick at centre, tapering to a thin edge, shall be kept in moist air for a period of twenty-four hours.
(a) A pat is then kept in air at normal temperature.
(b) Another is kept in water maintained as near 70° F. as practicable.
17. These pats are observed at intervals for at least 28 days, and, to satisfactorily pass the tests, should remain firm and hard and show no signs of distortion, checking, cracking, or disintegrating.
Portland Cement
18. Definition
This term is applied to the finely pulverized product resulting from the calcination to incipient fusion of an intimate mixture of properly proportioned argillaceous and calcareous materials, and to which no addition greater than 3 per cent has been made subsequent to calcination.
For example, the minimum requirement for the twenty-four hour neat cement test should be some specified value within the limits of 50 and 100 pounds, and so on for each period stated.
Specific Gravity
19. The specific gravity of the cement, thoroughly dried, at 100° C, shall be not less than 3.10.
Fineness
20. It shall leave by weight a residue of not more than 8 per cent on the No. 100, and not more than 25 per cent on the No. 200 sieve.
Time Of Setting
21. It shall develop initial set in not less than thirty minutes, but must develop hard set in not less than one hour, nor more than ten hours.
Tensile Strength
22. The minimum requirements for tensile strength for briquettes one inch square in section shall be within the following limits, and shall show no retrogression in strength within the periods specified:1
Age Neat Cement Strength
24 hours in moist air............. 150—200 lbs.
7 days (1 day in moist air, 6 days in water) . . 450—550 "
28 days (1 day in moist air, 27 days in water) . . 550—650 "
One Part Cement, Three Parts Sand
7 days (1 day in moist air, 6 days in water) . . 150—200 lbs.
28 days (1 day in moist air, 27 days in water) . . 200—300 "
Constancy Of Volume
23. Pats of neat cement about three inches in diameter, one-half inch thick at the centre, and tapering to a thin edge, shall be kept in moist air for a period of twenty-four hours.
(d) A pat is then kept in air at normal temperature and observed at intervals for at least 28 days.
(b) Another pat is kept in water maintained as near 70° F. as practicable, and observed at intervals for at least 28 days.
(c) A third pat is exposed in any convenient way in an atmosphere of steam, above boiling water, in a loosely closed vessel for five hours.
24. These pats, to satisfactorily pass the requirements, shall remain firm and hard and show no signs of distortion, checking, cracking, or disintegrating.
1 For example, the minimum requirement for the twenty-four hour neat cement test should be some specified value within the limits of 150 and 200 pounds, and so on for each period stated.
Sulphuric Acid And Magnesia
25. The cement shall not contain more than 1.75 per cent of anhydrous sulphuric acid (S03), nor more than 4 per cent of magnesia (MgO).
Submitted on behalf of the Committee.
George F. Swain, Chairman. George S. Webster, Vice-Chairman, Richard L. Humphrey, Secretary.
Committee
George F. Swain. George S. Webster. Richard L. Humphrey. Booth, Garrett & Blair. C. W. Boynton. Spencer Cosby. A. W. Dow. L. Henry Dumary. A. F. Gerstell. Edward M. Hagar. W. H. Harding. Olaf Hoff.
Lathbury & Spackman. Robert W. Lesley. F H. Lewis.
John B. Lober. Andreas Lundteigen. Charles F. McKenna. W. W. Maclay. Charles A. Matcham. Spencer B. Newberry. J. M. Porter. Joseph T. Richards. Clifford Richardson. L. C. Sabin. Harry J. Seaman. S. S. Voorhees. W. S. Eames. H. G. Kelly.

Continue to:
prev: Report Of Committee On Uniform Tests Of Cement. Part 4
Table of Contents
next: Appendix III. New York Section, Society For Chemical Industry
Tags
cement, concrete, sand, strength, portland

Topics
 Animals
 Architecture
 Arts & Crafts
 Computers
 Cooking
 Fiction
 Gardening & Planting
 History
 Medicine & Health
 Nature
 New Age
 Outdoors
 People
 Poems
 Personal Development
 Science & Engineering

Discover
 ChestOfBooks

[ Privacy Policy | 
  Terms of Use | 
  About Us |
  Search ]
  
© 2001-2014 Bookdome
Last modified Tue Jul  7 17:55:46 2015

File: science/Cement-Concrete/Appendix-III-New-York-Section-Society-For-Chemical-Industry.html
Appendix III. New York Section, Society For Chemical Industry

Free Books / 
  Science & Engineering / 
  Cement And Concrete / 

Appendix III. New York Section, Society For Chemical Industry

Description
This section is from the book "Cement And Concrete", by Louis Carlton Sabin. Also available from Amazon: Cement and Concrete.
Appendix III. New York Section, Society For Chemical Industry
method Suggested for the Analysis of Limestones, Raw Mixtures, and Portland Cements by the Committee on Uniformity in Technical Analysis with the Advice of W. F. Hillebrand.
Solution
One-half gram of the finely-powdered substance is to be weighed out and, if a limestone or unburned mixture, strongly ignited in a covered platinum crucible over a strong blast for 15 minutes, or longer if the blast is not powerful enough to effect complete conversion to a cement in this time. It is then transferred to an evaporating dish, preferably of platinum for the sake of celerity in evaporation, moistened with enough water to prevent lumping, and 5 to 10 c. c. of strong HC1 added and digested with the aid of gentle heat and agitation until solution is complete. Solution may be aided by light pressure with the flattened end of a glass rod.1 The solution is then evaporated to dryness, as far as this may be possible on the bath.
Silica (SiO2)
The residue without further heating is treated at first with 5 to 10 c. c. of strong HC1, which is then diluted to half strength or less, or upon the residue may be poured at once a larger volume of acid of half strength. The dish is then covered and digestion allowed to go on for 10 minutes on the bath, after which the solution is filtered and the separated silica washed thoroughly with water. The filtrate is again evaporated to dryness, the residue without further heating, taken up with acid and water and the small amount of silica it contains separated on another filter paper. The papers containing the residue are transferred wet to a weighed platinum crucible, dried, ignited, first over a Bunsen burner until the carbon of the filter is completely consumed, and finally over the blast for 15 minutes and checked by a further blasting for 10 minutes or to constant weight. The silica, if great accuracy is desired, is treated in the crucible with about 10 c. c. of HF1 and four drops of H2S04 and evaporated over a low flame to complete dryness. The small residue is finally blasted, for a minute or two, cooled and weighed. The difference between this weight and the weight previously obtained gives the amount of silica.2
1 If anything remains undecomposed it should be separated, fused with a little Na2CO3 dissolved and added to the original solution. Of course a small amount of separated non-gelatinous silica is not to be mistaken for undecomposed matter.
2 For ordinary control in the plant laboratory this correction may, perhaps, be neglected ; the double evaporation never.
Alumina And Iron (Al2O3 And Fe2O3)
The filtrate, about 250 c. c., from the second evaporation for Si02, is made alkaline with NH4OH after adding HC1, if need be, to insure a total of 10 to 15 c. c. strong acid, and boiled to expel excess of NH3, or until there is but a faint odor of it, and the precipitate iron and aluminum hydrates, after settling, are washed once by decantation and slightly on the filter. Setting aside the filtrate, the precipitate is dissolved in hot dilute HC1, the solution passing into the beaker in which the precipitation was made. The aluminum and iron are then reprecipitated by NH4OH, boiled and the second precipitate collected and washed on the same filter used in the first instance. The filter paper, with the precipitate, is then placed in a weighed platinum crucible, the paper burned off and the precipitate ignited and finally blasted 5 minutes, with care to prevent reduction, cooled and weighed as A12O3 + Fe2O3.1
Iron (Fe2O3)
The combined iron and aluminum oxides are fused in a platinum crucible at a very low temperature with about 3 to 4 grams of KHS04, or, better, NaHS04, the melt taken up with so much dilute H2S04 that there shall be no less than 5 grams absolute acid and enough water to effect solution on heating. The solution is then evaporated and eventually heated till acid fumes come off copiously. After cooling and redis-solving in water the small amount of silica is filtered out, weighed, and corrected by HF1 and H2S04.2 The filtrate is reduced by zinc, or preferably by hydrogen sulphide, boiling out the excess of the latter afterwards while passing C02 through the flask, and titrated with permanganate.3 The strength of the permanganate solution should not be greater than .0040 gr. Fe203 per c. c.
Lime (CaO)
To the combined filtrate from the A1203 + Fe203 precipitate a few drops of NH4OH are added, and the solution brought to boiling. To the boiling solution 20 c. c. of a saturated solution of ammonium oxalate are added, and the boiling continued until the precipitated CaC204 assumes a well-defined granular form. It is then allowed to stand for 20 minutes, or until the precipitate has settled, and then filtered and washed. The precipitate and filter are placed wet in a platinum crucible, and the paper burned off over a small flame of a Bunsen burner. It is then ignited, redissolved in HC1, and the solution made up to 100 c. c. with water. Ammonia is added in slight excess, and the liquid is boiled. If a small amount of A1203 separates this is filtered out, weighed, and the amount added to that found in the first determination, when greater accuracy is desired. The lime is then reprecipitated by ammonium oxalate, allowed to stand until settled, filtered, and washed,1 weighed as oxide by ignition and blasting in a covered crucible to constant weight, or determined with dilute standard permanganate.2
1 This precipitate contains TiO2, P2Os, Mn3O4.
2 This correction of AI2O3Fe2O3 for silica should not be made when the HF1 correction of the main silica has been omitted, unless that silica was obtained by only one evaporation and filtration. After two evaporations and filtrations 1 to 2 mg. of SiO are still to be found with the Al2O3 Fe2O3.
3 In this way only is the influence of titanium to be avoided and a correct result obtained for iron.
Magnesia (MgO)
The combined filtrates from the calcium precipitates are acidified with HC1 and concentrated on the steam bath to about 150 c. c, 10 c. c. of saturated solution of Na(NH4)HP04 are added, and the solution boiled for several minutes. It is then removed from the flame and cooled by placing the beaker in ice water. After cooling, NH4OH is added drop by drop with constant stirring until the crystalline ammonium-magnesium ortho-phosphate begins to form, and then in moderate excess, the stirring being continued for several minutes. It is then set aside for several hours in a cool atmosphere and filtered. The precipitate is redissolved in hot dilute HC1, the solution made up to about 100 c. c, 1 c. c. of a saturated solution of Na(NH4)HP04 added, and ammonia drop by drop, with constant stirring until the precipitate is again formed as described and the ammonia is in moderate excess. It is then allowed to stand for about 2 hours, when it is filtered on a paper or a Gooch crucible, ignited, cooled, and weighed as Mg2P207.
Alkalies (K2O And Na2O)
For the determination of the alkalies, the well-known method of Prof. J. Lawrence Smith is to be followed, either with or without the addition of CaC03 with NH4C1.
Anhydrous Sulphuric Acid (SO3)
One gram of the substance is dissolved in 15 c. c. of HC1, filtered and residue washed thoroughly.3
The solution is made up to 250 c. c. in a beaker and boiled. To the boiling solution 10 c. c. of a saturated solution of BaCl2 is added slowly drop by drop from a pipette and the boiling continued until the precipitate is well formed, or digestion on the steam bath may be substituted for the boiling. It is then set aside over night, or for a few hours, filtered, ignited, and weighed as BaS04.
Total Sulphur
One gram of the material is weighed out in a large platinum crucible and fused with Na2C03 and a little KNO3 being careful to avoid contamination from sulphur in the gases from source of heat. This may be done by fitting the crucible in a hole in an asbestos board. The melt is treated in the crucible with boiling water and the- liquid poured into a tall, narrow beaker and more hot water added until the mass is disintegrated. The solution is then filtered. The filtrate contained in a No. 4 beaker is to be acidulated with HC1 and made up to 250 c. c. with distilled water, boiled, the sulphur precipitated as BaS04 and allowed to stand over night or for a few hours.
1 The volume of wash-water should not be too large; vide Hillebrand.
2 The accuracy of this method admits of criticism, but its convenience and rapidity demand its insertion.
3 Evaporation to dryness is unnecessary, unless gelatinous silica should have separated, and should never be performed on a bath heated by gas; vide Hillebrand.
Loss On Ignition
Half a gram of cement is to be weighed out in a platinum crucible, placed in a hole in an asbestos board so that about 3/5 of the crucible projects below, and blasted 15 minutes, preferably with an inclined flame. The loss by weight, which is checked by a second blasting of 5 minutes, is the loss on ignition.
May, 1903: Recent investigations have shown that large errors in results are often due to the use of impure distilled water and reagents. The analyst should, therefore, test his distilled water by evaporation and his reagents by appropriate tests before proceeding with his work.

Continue to:
prev: Appendix II. Report Of Committee On Standard Specifications For Cement, American Society For Testing Materials
Table of Contents
Tags
cement, concrete, sand, strength, portland

Topics
 Animals
 Architecture
 Arts & Crafts
 Computers
 Cooking
 Fiction
 Gardening & Planting
 History
 Medicine & Health
 Nature
 New Age
 Outdoors
 People
 Poems
 Personal Development
 Science & Engineering

Discover
 ChestOfBooks

[ Privacy Policy | 
  Terms of Use | 
  About Us |
  Search ]
  
© 2001-2014 Bookdome
Last modified Tue Jul  7 17:55:46 2015
