Repository: lakid/BD

File: science/Cement-Concrete/Art-12-Weight-Per-Cubic-Foot-Or-Apparent-Density.html
Art. 12. Weight Per Cubic Foot Or Apparent Density

Free Books / 
  Science & Engineering / 
  Cement And Concrete / 

Art. 12. Weight Per Cubic Foot Or Apparent Density

Description
This section is from the book "Cement And Concrete", by Louis Carlton Sabin. Also available from Amazon: Cement and Concrete.
Art. 12. Weight Per Cubic Foot Or Apparent Density
58. Significance
Since a hard burned Portland cement will usually be heavier than a light burned one, a test of the weight per cubic foot was once thought to be of great value in judging of the degree of burning. But it has been shown repeatedly that the weight per cubic foot depends quite as much on the fineness as on the burning. It also depends on the age of the cement, and its chemical composition. As a test for quality, the determination of the apparent density has therefore been discarded. However, it is an aid in classifying a product, since Portland cements weigh from 70 to 90 pounds per cubic foot when loosely filled in a measure, while natural cements weigh from 45 to 65 pounds. A knowledge of the weight per cubic foot is also useful in reducing proportions given by weight to equivalent volumetric proportions, and vice versa.
59. Method
This test may be made with a very simple apparatus, and the results obtained, though not strictly accurate, are sufficient for all practical purposes. A metal tube, 2 feet 4 inches long, about 6 inches in diameter at the top, and 3 or 4 inches at the bottom, is supported by a frame resting on four legs. A metal cylinder, 6 inches in diameter and 6 3/32 inches deep, holding one-tenth cubic foot, is placed on the floor below the tube. A coarse sieve, through which all of the cement will pass, is placed on top of the tube and three feet above the bottom of the measure. The cement passes through the sieve, falling freely to the cylinder below, which is struck off level when full. The cement must not be heaped too much, and great care must be taken that the measure is not jarred while it is being filled or struck off. The cement is in such a light condition that a very slight jar is sufficient to cause it to settle.
The above apparatus is on the same plan as that used by Mr. E. C. Clarke on the Boston Main Drainage Works, and is described here for general use when it is desired to compare the results obtained by operators at different points. Should one wish simply to obtain a series of results on different cements which are to be compared among themselves, it is quite sufficient to sift each sample through a coarse sieve, and then with an ordinary scoop carefully fill a measure of any known capacity, without other apparatus.
Mr. Henry Faija has described an apparatus consisting of a funnel with a screw at the mouth which carries the cement horizontally to the point where it falls freely into the measure. Various other devices have been employed, but none seems to have met with universal favor.
60. To determine the relative accuracy obtainable with the simple form of apparatus first described, the author made a series of tests which may be summarized as follows: —
1st Method
Cement passed a wire mesh sieve, holes .033 inch square and fell freely two feet through a 6-inch tube into a measure holding 1/8 cu. ft. Five trials with a sample of Dycker-hoff Portland, highest weight per cubic foot, 81 lbs. 4 oz., lowest, 79 lbs. 2 oz., difference, 2 lbs. 2 oz. Three trials with Alsen's Portland, highest weight, 73 lbs., lowest, 72 lbs., difference, 1 lb.
2d Method
Measure same size filled with scoop without other apparatus, and cement not shaken or jarred in measure. Five trials with Alsen's Portland, highest result, 73 lbs. 8 oz. per cu. ft., lowest result, 72 lbs. 12 oz., difference, 12 oz. Five trials with different sample of same cement, highest, 72 lbs. 4 oz., lowest, 72 lbs., difference, 4 oz.
3d Method
Measure filled with scoop, and cement well shaken down as filling proceeded. Five trials with Alsen's Portland, highest result, 100 lbs. 8 oz., lowest, 97 lbs. 14 oz., difference, 2 lbs. 10 oz.
It appears from these tests that when the measure is filled with the scoop, the results are about as uniform as when the apparatus is used, provided the filling is always done by the same person. But the results obtained by different operators with the same sample of cement would probably vary less, one from the other, when the apparatus is employed. In other words, the personal factor is more nearly eliminated when the cement is passed through a sieve and allowed to fall freely from a given height.
61. As to the effect of age on the weight per cubic foot, it was found in one case that cement which weighed 93 1/2 pounds per cubic foot when freshly ground, weighed but 88 pounds when a few days old, and 78 and 74 pounds after six months and one year, respectively.1
Many experiments have been made to show the effect of fineness on the weight per cubic foot, but as this subject will be taken up again under "fineness," it will suffice to quote one series of tests made by Mr. E. C. Clarke,2 giving the "weight per cubic foot of the same sample of German Portland cement containing different percentages of coarse particles as determined by sifting through the No. 120 sieve".
Samples containing 0, 10, 20, 30, and 40 per cent, of coarse particles retained on No. 120 sieve gave the following weights per cubic foot: 75, 79, 82, 86 and 90 pounds, respectively.
It may be repeated that the weight per cubic foot is no longer considered an indication of quality, but should it be desired to specify a given weight, the method by which the test is to be made should also be stated.

Continue to:
prev: Chapter V. The Simpler Physical Tests. Art. 11. Microscopical Tests. Color
Table of Contents
next: Art. 13. Specific Gravity Or True Density
Tags
cement, concrete, sand, strength, portland

Topics
 Animals
 Architecture
 Arts & Crafts
 Computers
 Cooking
 Fiction
 Gardening & Planting
 History
 Medicine & Health
 Nature
 New Age
 Outdoors
 People
 Poems
 Personal Development
 Science & Engineering

Discover
 ChestOfBooks

[ Privacy Policy | 
  Terms of Use | 
  About Us |
  Search ]
  
© 2001-2014 Bookdome
Last modified Tue Jul  7 17:55:41 2015

File: science/Cement-Concrete/Art-15-Coarse-Particles-In-Cement-80-The-Effect-Of-Coarse-Particles-On-The-We.html
Art. 15. Coarse Particles In Cement 80. The Effect Of Coarse Particles On The Weight Of Cement

Free Books / 
  Science & Engineering / 
  Cement And Concrete / 

Art. 15. Coarse Particles In Cement 80. The Effect Of Coarse Particles On The Weight Of Cement

Description
This section is from the book "Cement And Concrete", by Louis Carlton Sabin. Also available from Amazon: Cement and Concrete.
Art. 15. Coarse Particles In Cement 80. The Effect Of Coarse Particles On The Weight Of Cement
To remove the coarse particles by sifting will reduce the specific gravity of a sample of Portland cement, as the un-ground particles are from the harder burned and denser portion of the clinker, and to remove these denser particles will, of course, decrease the average density of the sample. This is not always the case with natural cements, as is shown by the following tests: —
Table 10. The Relative Specific Gravity Of Coarse And Fine Particles Of Cement
Cement.
	Specific Gravity.
	
Kind.
	Brand.
	Fineness.
	
Portland
	R
	As received . . .
	3.086
	
"
	"
	50-100 .....
	3.145
	
"
	X
	Pass 50 ....
	3.039
	
"
	"
	Ret. on 50 . . .
	3.125
	
Natural
	Gn
	Pass 100 ... .
	2.874
	
"
	"
	Ret. on 50 ...
	2.817
	
"
	An
	Pass 50 ... .
	2.945
	
"
	"
	Ret. on 50 . . .
	2.817

The apparent density or weight per cubic foot of Portland will be reduced more than the specific gravity by the removal of the coarse particles; because not only will the true density be decreased, but the packing, which is facilitated by a wide range in the sizes of the particles, will be less perfect than when the coarse particles are present. In § 89 a table is given show-ing the changes in specific gravity and weight per bushel occasioned by removing the coarse particles by sifting.
81. Effect Of Coarse Particles On The Time Of Setting
Table 11 gives the results of a number of tests on Portland and natural cements to determine the relative time of setting of samples from which the coarse particles had been removed by the No. 200 sieve, while Table 12 gives results obtained with a sample of natural cement of varying fineness.
In Table 11, 30 per cent, of water was used for all Portland cements, and 36 per cent, for all naturals, but the consistency varied as stated in the table. It is seen that in nearly every case the setting was hastened by removing the coarse particles, though this may have been due in part to the fact that with the same percentage of water the finer cement gave a stiffer paste.
For the tests in Table 12, the attempt was made to make all of the mortars of the same consistency by varying the percentage of water. As would be expected, the coarse particles are very slow setting. In fact, what hardness they attained was probably due largely to the fine dust that adhered to the grains. These coarse particles may be considered as practically inert, and their presence in a sample would naturally make it slow setting. To show this by actual test, however, is very difficult, as the amount of water required to bring the mortars to the same consistency varies with the amount of coarse particles present, and as there is no very satisfactory method of testing the consistency, the tests for time of setting have in them this indetermination.
Table 11. Effect Of Coarse Particles On The Time Of Setting
Cement.
	Cement Passing No. 20
Sieve.
	Cement Passing No. 200
Sieve.
	
Kind.
	Brand.
	Time to bear
1/4 lb. wire.
Minutes.
	Consistency.
	Time to bear
1/4 lb. wire.
Minutes.
	Consistency.
	
Portland
	Y
	39
	Trifle moist
	13
	Trifle dry
	
"
	X
	9
	Moist
	4
	0. K.
	
"
	Z
	432
	Trifle moist
	354
	Trifle dry
	
"
	s
	556
	" "
	341
	44 44
	
Natural
	Gn
	31
	. . .
	29
		
"
	Bn
	143
	Trifle moist
	151
	Trifle dry
	
"
	In
	397
	" "
	256
	
"
	Hn
	256
	. . .
	233
	. . .

Note : — 30 per cent, water used for all Portlands.
36 per cent, water used for all natural cements.
Table 12. Effect Of Coarse Particles On Time Of Setting Natural Cement, Brand Gn. All Pastes Appeared Same Consistency
Fineness.
	water Used as Per Cent, of Cement.
	Time to Bear 1/4 lb. Wire.
Minutes.
	Time to Bear 1 lb. Wire.
Minutes.
	
Pass No. 20 sieve
	33
	14
	159
	
" 50 "
	36
	29
	219
	
" 100 "
	38
	24
	214
	
Retained on 50,
				
reground to pass 100
	28
	73
	670
	
Pass No. 50, retained
				
on No. 100
	34
	205
	890

82. Effect Of Coarse Particles On The Tensile Strength
A cement having a certain quantity of coarse particles will frequently give a higher tensile strength when tested neat than a cement from which the coarse particles have been removed by screening. The reason for this may be found in the fact that a wide range in the sizes of grain of the powder facilitates packing, both when dry and when mixed with water to form a paste. Another reason is that the unground particles are stronger than the hardened mortar, and, considering the broken section of a briquet, the break does not take place through these particles, but they are pulled out of their bed; this virtually increases the area of section. Were the same sample of cement reground, so that a certain proportion of the coarse particles was rendered active, it might then give a higher strength, neat, than at first. If so, the reason would be found in the fact that the coarse particles, being the hardest burned, were really from the best part of the cement clinker, and rendering these particles active by fine grinding increased the cohesive properties of the cement so much as to overcome the physical effect of the coarse particles, which, when judged by neat tests, appear to be beneficial. The above serves to illustrate the difference between sifting and fine grinding which are so frequently confused in treating this subject.
83. Among the many tests that have been made to show the effect of sifting on the cohesive and adhesive strength of cements, a few may be given as follows: —
Mr. Maclay1 gives a few experiments to show that the presence of coarse particles increases the cohesive strength, neat, seven days.
Lieut. W. Innes2 gives two tables of results obtained by experimenting on very coarse cements. The tables show that removing the particles that would not pass through sieves of 1,296 meshes and 2,500 meshes per square inch, decreased the strength when tested neat at the ages of three months and six months; but increased the strength when sand mortars were used. The differences at six months were relatively somewhat less than at three months. By separating a sample of cement into two parts, that passing a sieve having 2,500 meshes per square inch and that retained on the same sieve, and then remixing the screenings with the fine portion, he found that the highest strength, neat, six months, was given by the mixture containing the largest amount tried (70 per cent.) of screenings.
1 Trans. Am. Soc. C. E., Vol. vi.
2 Minutes Proc. Inst. C. E., Vol. xxv.
84. In the tests of cement for the Cairo Bridge1 a series of experiments was made to determine the effect of coarse particles on the value of both Portland and natural cements. The cement was separated into two parts, by a sieve having 10,000 meshes per square inch. Briquets were made both neat and with sand, the cement used being made of 100, 90, 80, 70 and 60 volumes of sifted cement to 0, 10, 20, 30, and 40 volumes, respectively, of cement screenings. The briquets were broken when six months old.

Continue to:
prev: Sifting And Fine Grinding. Art. 14. Fineness. Continued
Table of Contents
next: The Effect Of Coarse Particles On The Weight Of Cement. Part 2
Tags
cement, concrete, sand, strength, portland

Topics
 Animals
 Architecture
 Arts & Crafts
 Computers
 Cooking
 Fiction
 Gardening & Planting
 History
 Medicine & Health
 Nature
 New Age
 Outdoors
 People
 Poems
 Personal Development
 Science & Engineering

Discover
 ChestOfBooks

[ Privacy Policy | 
  Terms of Use | 
  About Us |
  Search ]
  
© 2001-2014 Bookdome
Last modified Tue Jul  7 17:55:41 2015

File: science/Cement-Concrete/Art-16-Fine-Grinding-Continued.html
Art. 16. Fine Grinding. Continued

Free Books / 
  Science & Engineering / 
  Cement And Concrete / 

Art. 16. Fine Grinding. Continued

Description
This section is from the book "Cement And Concrete", by Louis Carlton Sabin. Also available from Amazon: Cement and Concrete.
Art. 16. Fine Grinding. Continued
Reground samples of natural cement gain strength more rapidly than resifted samples, but eventually the strength attained is about the same. In Portland cements regrinding seems to be of greater value than resifting. A sample of natural cement made from coarse particles reground gains strength rapidly, and for mortars with small proportions of sand, gives good results. The fact that such samples do not give a high strength with large proportions of sand is doubtless due to the fact that the grinding is not thorough, and the indications are that the material of which such coarse particles are composed would form a valuable part of the cement if ground fine enough.
The coarse particles of either natural or Portland cement may be replaced by grains of sand of the same size without materially affecting the strength attained by neat and one-to-one mortars, but for mortars containing larger proportions of sand, such a substitution results in a decreased strength.
95. Finally, it may be said that the process of manufacture and the character of the materials from which cement is made have such an influence on the relative proportions of fine and coarse particles that the percentage of finest particles cannot be determined by testing with a coarse sieve. While it is not known at what point of fineness grains of cement begin to have cementitious value, or what proportion of the cement should be the finest flocculent matter, it is certain that a cement should leave as small a percentage as possible on a sieve having holes .004 inch square, in order to have the greatest sand carrying capacity.
There is, however, a reason for using a comparatively coarse sieve in connection with the fine one. Overburned lime, which is likely to occur in Portland cements, is more dangerous in the form of coarse particles than an equal quantity in a fine condition, because coarse particles slake more slowly and it is better that expansion should occur early in the process of hardening if it is to occur at all. For the same reason a cement that would be unsound normally may be rendered less dangerous by regrinding.
As fine grinding is expensive, it is only a question as to when the increased strength obtained is offset by the extra expense incurred in grinding. There is now little trouble in obtaining either natural or Portland cement of which from 70 to 85 per cent, will pass holes .004 inch square. (See § 77).

Continue to:
prev: Art. 16. Fine Grinding
Table of Contents
next: Chapter VII. Time Of Setting And Soundness. Art. 17. Setting Of Cement
Tags
cement, concrete, sand, strength, portland

Topics
 Animals
 Architecture
 Arts & Crafts
 Computers
 Cooking
 Fiction
 Gardening & Planting
 History
 Medicine & Health
 Nature
 New Age
 Outdoors
 People
 Poems
 Personal Development
 Science & Engineering

Discover
 ChestOfBooks

[ Privacy Policy | 
  Terms of Use | 
  About Us |
  Search ]
  
© 2001-2014 Bookdome
Last modified Tue Jul  7 17:55:41 2015

File: science/Cement-Concrete/Art-16-Fine-Grinding.html
Art. 16. Fine Grinding

Free Books / 
  Science & Engineering / 
  Cement And Concrete / 

Art. 16. Fine Grinding

Description
This section is from the book "Cement And Concrete", by Louis Carlton Sabin. Also available from Amazon: Cement and Concrete.
Art. 16. Fine Grinding
89. Effect Of Fine Grinding On The Weight Of Cement
Fine grinding will decrease the weight per cubic foot, the fine cement not packing as closely as the coarser product. In "Cement for Users," by Mr. Henry Faija, the following results are given, showing the relation between fineness, weight, and specific gravity: (a), cement as delivered; (b), siftings that passed through sieve with 2,500 holes per sq. in.; (c), coarse, retained on above sieve; (d), cement all ground to pass above sieve; (e), coarse particles reground to pass above sieve.
Table 16. Relation Of Fineness To Specific Gravity And Weight Per Bushel From "Cement For Users"
Sample.
	Specific Gravity.
	Weight per Bushel.
	
a
	b
	c
	a
	b
	c
	d
	e
	
1
	3.00
	2.97
	3.07
	116.5
	107.5
	121.0
	112.0
	115
	
2
	3.03
	2.94
	3.04
	116.0
	104.0
	130.5
	109.0
	115
	
3
	3.02
	2.91
	3.035
	114.0
	100.0
	128.0
	104.5
	109

90. Effect Of Fine Grinding On Time Of Setting
Since the coarse particles of cement are practically inert, there is every reason to believe that finer grinding will increase the activity of a sample, since it will render some inert particles active. For the reason mentioned in § 81, however, it is difficult to show this difference in time of setting by actual tests.
Tests reported by Mr. David B. Butler1 showed that several Portland cements which took an initial set in 20 to 30 minutes and hard set in 45 to 120 minutes would, when reground to pass a sieve having 180 meshes per linear inch, begin to set in from 1 to 7 minutes and set hard in 5 to 15 minutes. These may be considered extreme results; the rise in temperature of these cements during setting was so great as to indicate they were not normal cements, and variations in consistency of the pastes may have influenced the time of setting.
91. Effect Of Fine Grinding On Strength
Since the best burned clinker of Portland cement is the hardest, it follows that the unground particles would, if ground fine enough to become active, form the best portion of the cement. This is not, a priori, true of natural cements, because burning renders some varieties of cement rock softer at first, but when the burning is carried beyond a certain point they become harder again. The coarse particles in a natural cement may thus be either from underburned or overburned rock; hence it is possible that in some cases it might be better to leave the hardest particles in an unground state. Thus, while it has been generally accepted that fine grinding improves Portland in a twofold degree, — by bringing into action the best burned clinker, as well as by rendering a given weight of cement capable of coating a larger number of sand grains, — a similar conclusion concerning natural cement is not well established.
1 Proceedings Inst. C. E., 1898.
Table 17. Effect Of Fine Grinding Of Natural Cement On The Tensile Strength Of Mortar
Ref.
	Tensile Strength, Pounds per Square Inch.
	
Neat Cement.
	1 Part Standard Sand to 1 Cement.
	2 Parts Standard Sand to 1 Cement.
	3 Parts Standard Sand to 1 Cement.
	4 Parts Standard Sand to 1 Cement.
	
7 da.
	6 1/2 mo.
	7 da.
	28 da.
	28 da.
	3 mo.
	6 mo.
	2 yr.
	6 mo.
	2yr.
	6 mo.
	2 yr.
	
a
	6
	c
	d
	e
	f
	g
	h
	i
	j
	k
	l
	
1
2 3 4
5
	268 283 278 392
	538 473 538 592
	224 230 307 368
	381 350 433 538
	207 245 292 271 21
	354 433 469 344
	291 426 406
369 73
	70 102
92 160
45
	202 302 305 274
	48 65 61 110
	156 212 240 205
	49 78 65 90

Reference.
	Fineness of Cement, Per Cent. Passing Sieve Number.
	
100
	120
	
1. Cement as received passed through No. 20
2. Cement as received passed through No. 100
3. Reground in mortar, not sifted ....
	76.5 100.0 95.8
	72.4 94.6 91.5

Cement; Natural, Brand Jn. No. 1. Passing No. 20 sieve.
" 2. Passing No. 100 sieve.
" 3. Reground before sifting.
" 4. Particles retained on No. 50 sieve, reground to pass No. 100 sieve, " 5. Particles retained on No. 50 sieve, reground to pass No. 50 sieve, but retained on No. 100 sieve. All briquets made by one molder and immersed in one tank. In general, each result is mean of five specimens.
92. Some tests bearing upon the value of fine grinding have already been given in Table 15. Samples 3 and 8 were reground with mortar and pestle before being sifted. If we compare the results given by sample 3 with those obtained with samples 1 and 2, not reground, it appears that the regrinding diminishes the strength in neat mortars but increases it in mortars containing three parts sand to one of cement. Regrinding appears to be no better, however, than sifting. Comparing sample 8 with samples 6 and 7, it is seen that regrinding Portland cement does not diminish the strength in neat mortars to the same extent as sifting does, and in sand mortars regrinding generally results in a greater increase in strength than sifting.
93. The results in Table 17 were obtained with another sample of natural cement and are of greater practical value as indicating the importance of fine grinding, since in these tests a sample is included obtained by regrinding the original cement without previous sifting. The conclusions concerning the cement retained on No. 50 sieve reground to pass No. 100, and the coarse particles alone retained between sieves 50 and 100, are practically the same as those drawn from Table 13.
As to the other three samples, the No. 20 sieve removed only a very few coarse particles, and that passing this sieve may be considered to represent the cement as received The No. 100 sieve removed about 24 per cent, by weight from the original cement, and the cement that was reground contained but about 4 per cent, of particles which would not have passed the No. 100 sieve. The third sample, reground cement, may be compared with the first to indicate the improvement obtained by finer grinding, and it may be compared with the second to determine the difference between removing the coarse particles by sifting and reducing them by finer grinding. In considering these results it will be best to neglect the two-year tests, since all of the samples failed at this age. A comparison of the results obtained with these three samples indicates that while the advantage of finer grinding is not apparent in neat tests, in sand mortars the value of finer grinding is more marked the larger proportion of sand used, so that with three or four parts sand, the strength with the fine samples is about 50 per cent, greater than with the cement as received. It also appears that the reground sample gains its strength more rapidly than the sifted sample, though at six months it seems to make little difference whether the coarse particles are removed by sifting or reduced by grinding.
94. Conclusions As To The Effect Of Fine Grinding And Sifting On Tensile Strength
The general conclusions to be drawn concerning fine grinding and sifting may be summarized as follows: According to the tests given, it appears that to remove the coarse particles from a sample of natural cement by sifting, or to reduce them by finer grinding, generally diminishes the strength obtained in tests of neat cement mortars. In one-to-one mortars, the strength of the finer samples is not much greater than when the coarse particles are present; but in mortars containing greater proportions of sand, the advantage obtained by eliminating the coarse particles is very marked in the case of natural cement, the strength given by the finer samples sometimes exceeding that of the original cement by more than 60 per cent. While the advantages of sifting and finer grinding are also important for Portland cements, there does not result such a large proportionate increase in strength.

Continue to:
prev: The Effect Of Coarse Particles On The Weight Of Cement. Part 3
Table of Contents
next: Art. 16. Fine Grinding. Continued
Tags
cement, concrete, sand, strength, portland

Topics
 Animals
 Architecture
 Arts & Crafts
 Computers
 Cooking
 Fiction
 Gardening & Planting
 History
 Medicine & Health
 Nature
 New Age
 Outdoors
 People
 Poems
 Personal Development
 Science & Engineering

Discover
 ChestOfBooks

[ Privacy Policy | 
  Terms of Use | 
  About Us |
  Search ]
  
© 2001-2014 Bookdome
Last modified Tue Jul  7 17:55:41 2015

File: science/Cement-Concrete/Art-18-Constancy-Of-Volume.html
Art. 18. Constancy Of Volume

Free Books / 
  Science & Engineering / 
  Cement And Concrete / 

Art. 18. Constancy Of Volume

Description
This section is from the book "Cement And Concrete", by Louis Carlton Sabin. Also available from Amazon: Cement and Concrete.
Art. 18. Constancy Of Volume
117. That a cement should not contain within itself elements which may lead to its destruction, is evidently a most important quality. It is probable that nearly all cements undergo a slight change in volume during induration, contracting in air and expanding in water. But it is the detection of those larger changes, which result from bad proportions or defective manufacture, and which cause deterioration or even complete disintegration, that is the object of the tests for soundness.
118. Causes Of Unsoundness
The most frequent cause of unsoundness is considered to be the presence of free lime or magnesia. (See §§49 and 50.) Any one of the following causes may account for the presence of free lime in cement: (1) An excessive percentage of lime may have been used in proportioning the raw materials; (2) the raw materials may not have been sufficiently mixed to render the mass homogeneous; (3) hard particles of lime, such as shells, may not have been ground fine enough in making the mix to permit them to enter into combination with the other ingredients during burning; or (4) the cement may have been underburned, so that part of the lime did not enter into combination.
The particles of free lime which occur in cements are naturally rather difficult to slake on account of their impurity and the high temperature at which they have been calcined, and the same thing is probably true of magnesia. It may thus require weeks or months of exposure to the atmosphere to correct tendencies to expand due to the presence of free lime or magnesia. Likewise when such defective cements are immersed in water of ordinary temperature, the expansion may not occur for a considerable period. This fact has led to the use of hot tests of various kinds to detect such faults, but before touching on these so-called "accelerated tests," the ordinary cold-water test will be described.
119. Tests For Soundness
The Committee of the American Society of Civil Engineers on a " Uniform System for Tests of Cement" recommended, in 1885, the following test for soundness: "Make two cakes of neat cement two or three inches in diameter, about one-half inch thick, with thin edges. One of these cakes, when hard enough, should be put in water and examined from day to day to see if it becomes contorted, or if cracks show themselves at the edges, such contortions or cracks indicating that the cement is unfit for use at that time. In some cases the tendency to crack, if caused by the presence of too much unslaked lime, will disappear with age. The remaining cake should be kept in air and its color observed, which for a good cement should be uniform throughout, yellowish blotches indicating a poor quality; the Portland cements being of a bluish-gray, and the natural cements being light or dark, according to the character of the rock of which they are made." For the ordinary cold test this method will probably give as valuable results as any of the forms that are suggested.
120. The German regulations require a very similar test, except that in the case of slow setting cements the pat is not immersed until twenty-four hours old. While a cement that is decidedly bad may show its defects in from one day to one week by this cold water test, it may be the case that cracks will appear only after several months' immersion. It has therefore been proposed to hasten the destructive action of the free lime or magnesia by submitting the cakes of cement to steam, hot water, or dry heat.
121. The Kiln Test
The Kiln Test, recommended by Prof. Tetmajer in 1890, consists in placing in an air bath, pats which have been kept in moist air for twenty-four hours; and then gradually raising the temperature of the air bath to 120° C. This temperature is maintained for at least one-half hour after the disengagement of steam has ceased. The pats should show no tendency to expand under this treatment, but if cements fail to pass the test, the results of the ordinary cold water treatment are to be awaited. This test is intended for cements that are to be used in air.
122. The Boiling Test
The Boiling Test, which was also recommended by Prof. Tetmajer, consists in placing the pats, twenty-four hours after made, in water of ordinary temperature, and gradually heating the water to bring it to the boiling point in about an hour; five or six hours in the boiling water should develop no defects. This is a severe test, and has been objected to on the ground that cements which have been well proportioned, but which are a trifle underburned, will fail to pass this test while giving good results in mortars to be used in the air. This test, however, is steadily gaining in favor, and is used in many cement works as a test of quality.

Continue to:
prev: Time Of Setting And Soundness. Art. 17. Setting Of Cement. Part 4
Table of Contents
next: 123. The Warm Water Test
Tags
cement, concrete, sand, strength, portland

Topics
 Animals
 Architecture
 Arts & Crafts
 Computers
 Cooking
 Fiction
 Gardening & Planting
 History
 Medicine & Health
 Nature
 New Age
 Outdoors
 People
 Poems
 Personal Development
 Science & Engineering

Discover
 ChestOfBooks

[ Privacy Policy | 
  Terms of Use | 
  About Us |
  Search ]
  
© 2001-2014 Bookdome
Last modified Tue Jul  7 17:55:41 2015

File: science/Cement-Concrete/Art-19-Tests-In-Compression-And-Shearing.html
Art. 19. Tests In Compression And Shearing

Free Books / 
  Science & Engineering / 
  Cement And Concrete / 

Art. 19. Tests In Compression And Shearing

Description
This section is from the book "Cement And Concrete", by Louis Carlton Sabin. Also available from Amazon: Cement and Concrete.
Art. 19. Tests In Compression And Shearing
141. Value Of Test
In practically all forms of masonry construction, cement is called upon to resist compression. In consequence of this fact, the opinion is somewhat general that the greatest amount of information would be obtained by compressive tests. But the compressive strength of cement is so much greater than its tensile strength, that when failures occur, they are likely to be due to other forms of stress. In short, the ratio of the compressive strength to the crushing force it is likely to be called upon to resist, is usually much greater than the corresponding ratio in tensile strength.
142. There is no doubt that compressive tests are of much interest and value, especially so since the use of concrete and steel in combination has become general, but as yet the facilities for making, the test are not available without considerable expense. This is on account of the larger force required (the compressive strength being six to ten times the tensile) and because the uniform distribution of the stress over the surface of the specimen, and the accurate recording of the force exerted, are even more difficult than the corresponding operations in tensile tests. Prof. Sondericker,1 in a paper read before the Boston Society of Civil Engineers, describes an apparatus in which he seems to have overcome a part of these difficulties.
A convenient specimen for compressive tests is a cube measuring two inches on a side. The specimens are prepared and treated in the same way as briquets for tensile tests. Before testing, two opposite faces of the cubes are usually ground so as to be true planes, parallel to each other, or the opposite sides may be faced with plaster of Paris, though this is not recommended. Grinding two surfaces to true planes increases very much the work involved in testing, so that several tensile tests may be made in the time required to make one compressive test.
143. Conclusions
Although tests of compressive strength are of interest from a scientific point of view, it is not considered that they would give much greater information concerning the relative qualities of cements than is given by tensile tests, and therefore they need not be included in an ordinary series of acceptance tests.
144. Tests Of Shearing Strength
Although cement is frequently called upon to withstand a shearing stress, tests of this kind are very seldom made. Some of the difficulties encountered in compressive tests are also present in tests of shearing. Prof. Cecil B. Smith made quite an extended series of shearing tests by cementing together three bricks, the middle one projecting above the other two, and the pressure being so applied as to avoid any transverse stress. It is evident that by this method the adhesive strength is also brought into play. Shearing tests need not be included in normal tests of quality.

Continue to:
prev: Chapter VIII. Tests Of The Strength Of Cement In Compression, Adhesion, Etc
Table of Contents
next: Art. 20. Tests Of Transverse Strength
Tags
cement, concrete, sand, strength, portland

Topics
 Animals
 Architecture
 Arts & Crafts
 Computers
 Cooking
 Fiction
 Gardening & Planting
 History
 Medicine & Health
 Nature
 New Age
 Outdoors
 People
 Poems
 Personal Development
 Science & Engineering

Discover
 ChestOfBooks

[ Privacy Policy | 
  Terms of Use | 
  About Us |
  Search ]
  
© 2001-2014 Bookdome
Last modified Tue Jul  7 17:55:41 2015
