Repository: lakid/BD

File: science/Cement-Concrete/Art-31-Voids-In-Sand.html
Art. 31. Voids In Sand

Free Books / 
  Science & Engineering / 
  Cement And Concrete / 

Art. 31. Voids In Sand

Description
This section is from the book "Cement And Concrete", by Louis Carlton Sabin. Also available from Amazon: Cement and Concrete.
Art. 31. Voids In Sand
256. Conditions Affecting Voids
The voids present in a given mass of sand will depend upon the shape of the grains, the degree of uniformity in size of grains, the amount of moisture present, and the amount of compacting to which the mass has been subjected. If all of the grains in a given mass of sand are of uniform size, the percentage of voids will be independent of what that size may be. In other words, the percentage of voids in a cubic foot of buckshot will be the same as in a cubic foot of bird shot; but if we take a cubic foot of a mixture of buck and bird shot we will find that the voids are much less.
257. Effect Of Shape Of Grain
M. Feret has published in France the results of a large number of experiments made by him as to the voids in sand and broken stone.1 Table 53 gives the results he obtained concerning the effect of the shape of the grains on the percentage of voids present. He first divided each sand into three parts by means of three sieves, which we will call A, B and C. Sieve A had four meshes per sq. cm. (about five meshes per linear inch), sieve B had 36 meshes per sq. cm. (about fifteen meshes per linear inch), and sieve C had 324 meshes per sq. cm. (about forty-five meshes per linear inch). The grains that passed A and were retained on B were designated G, the grains that passed B and were retained on C were designated M, and the grains that passed C were designated F. These different sizes were then recombined by taking five parts of G, three parts of M and two parts of F, and the resulting sand was designated G5 M3 F2. Thus, all of the sands tested had the same "granulometric" composition.
1 Abstracted in Engineering News, Vol. XXVII, p. 310.
Table 53. Voids In Sands Having Different Shaped Grains From M. Feret
Nature of Sand.
	Volume of Voids Remaining in
One Liter of Sand.
	
Unshaken.
C.C.
	Shaken to Refusal.
C.C.
	
Natural sand with rounded grains.
	359
	256
	
Cherbourg quartzite, angular grains.
	421
	274
	
Crushed shells, flat grains.
	443
	318
	
Residue of Cherbourg quartzite crushed
			
between jaws, laminated grains.
	475
	346

It is seen that the rounded grains have the smallest percentage of voids, or about thirty-six per cent, unshaken, while the laminated grains gave the largest percentage. It may also be noticed that the angular grains were compacted more by shaking than any of the others.
258. Effect Of Granulometric Composition Of Sand On The Percentage Of Voids
To determine the effect of uniformity of size of grain upon the percentage of voids and the strength of mortars, the author has experimented with an artificial sand formed by crushing limestone. That portion of the product that passed the coarse screen of the crusher varied in fineness from particles three-eighths of an inch in one dimension to a very fine powder, the particles of which were less than .0065 inch in one dimension. Such material admits of division into parts that differ widely in fineness, but which are essentially of the same composition, and it is therefore excellent for an experiment of this kind.
The four sieves used in first separating the material into parts had, respectively, 10, 20, 40 and 80 meshes per linear inch, the sizes of the holes being, respectively, about as follows: 0.08 inch, 0.033 inch, 0.017 inch, and 0.007 inch square. The several sizes of grain are designated as follows: —
"C," Coarse, passing No. 10, retained on No. 20. "M," Medium, " " 20, " " 40.
"F," Fine, " " 40, " " 80.
"V," Very fine, " " 80.
M. Feret's method of designating the granulometric composition, namely, to represent by exponents the number of parts of each size of grain, has been adopted.
259. The voids were obtained by first weighing a given volume of the sand; dividing the weight by the specific gravity of the limestone, as previously determined, gives the amount of solid material in the measure, and this subtracted from the volume of the measure, gives the voids. This method is considered more nearly accurate than the usual one of measuring the amount of water required to fill the voids in a measure of sand, especially so for a sand of uniform character and one which absorbs water quite freely.
Table 54. Voids In Limestone Screenings, Showing Effect Of Variations In Granulometric Composition
Fineness of Granulometric Composition.
	Weight of one Liter of Sand, Dry, Grams.
	volume Solid Sand in One Liter (Sp. Gr. = 2.667) Cu. Cent.
	Per Cent.
Voids in Sand.
	
Loose.
	Shaken.
	Loose.
	Shaken.
	Loose.
	Shaken.
	
a
	b
	c
	d
	e
	f
	g
	
C - Coarse 10 to 20
	1126
	1358
	422
	509
	57.8
	49.1
	
M = Medium 20 to 40
	1140
	1362
	428
	511
	57.2
	48.9
	
F = Fine 40 to 80
	1150
	1392
	431
	522
	56.9
	47.8
	
V = Very fine, pass 80
	1165
	1609
	437
	603
	56.3
	39.7
	
C
	. . .
	1395
	. . .
	523
	. . .
	47.7
	
M
	. . .
	1439
	. . .
	540
	. . .
	46.0
	
F
	. . .
	1459
	. . .
	547
	. . .
	45.3
	
V
	. . .
	1656
	. . .
	621
	. . .
	37.9
	
C55, M25, F15, V5
	. . .
	1606
	. . .
	602
	. . .
	39.8
	
C40, M30, F20, V10
	. . .
	1732
	. . .
	649
	. . .
	35.1
	
C26, M26, F25, V25
	. . .
	1912
	. . .
	717
	. . .
	28.3
	
.C30, M25, F15, V30
	. . .
	1850
	. . .
	694
	. . .
	30.6
	
C50, M°, F°, V50
	. . .
	1991
	. . .
	746
	. . .
	25.4

The results obtained are given in Table 54. Comparing the voids in C, M, F and V, it is seen that the first three have nearly the same percentage, but V has less voids than the others. This is explained by the fact that this sample was made up of all sizes smaller than the holes in No. 80 sieve, down to the fine powder. Comparing the mixed sands, it is seen that the sample made up of equal parts of coarse and very fine had the least voids, the percentage being only a little more than half of that obtained with coarse particles alone. The next lowest percentage was given by the sample having equal parts of four sizes.
It is apparent that the granulometric composition has a very important effect on the percentage of voids. When one desires to make a compact mortar with as small a quantity of cement as possible, similar tests might well be made with the materials available for use.
260. Effect On Strength Of Mortars Of Varying The Granulometric Composition Of Sand
Table 55 gives the results of tensile tests of mortars made with limestone screenings of various granulometric compositions. The differences in strength are not very great, but it appears that with one-to-three mortars the highest strength is developed at six months, with the coarse grains alone, but when poorer mortars are in question the result is affected by the percentage of voids in the sand.
Table 55. Limestone Screenings With Portland Cement. Effect On Tensile Strength Of Variations In Granulometric Composition Of Sand
Granulometric Composition of Sand. Per Cent, of each size Grain.
	Voids. %
	Tensile Strength at 6 Mos. Pounds per Sq. In. with Parts Sand to One Cement by Weight.
	Weight of Briquets in Grams.
	
C
	M
	F
	V
		3
	5
	3
	5
	
0
	100
	0
	0
	46
	509
	324
	1465
	1438
	
40
	30
	20
	10
	35
	505
	392
	1466
	1480
	
25
	25
	25
	25
	31
	470
	356
	1445
	1455
	
30
	26
	15
	30
	28
	496
	391
	1448
	1470
	
50
	0
	0
	50
	25
	487
	349
	1455
	1460

Cement
Portland, Brand R. For significance of composition of sand, see text.
261. Table 56 gives the results of similar tests of both Portland and natural cement with Point aux Pins sand dredged from St. Marys River and containing a very large percentage of quartz grains. The sand was divided into but three parts by sifting, and was then remixed, the proportion of each size being indicated in the table. The results verify the conclusions already drawn that the coarser sands give the higher strength. It appears that not more than one-half of the grains should be very fine if the best results are desired.

Continue to:
prev: Art. 30. Fineness Of Sand
Table of Contents
next: Art. 31. Voids In Sand. Continued
Tags
cement, concrete, sand, strength, portland

Topics
 Animals
 Architecture
 Arts & Crafts
 Computers
 Cooking
 Fiction
 Gardening & Planting
 History
 Medicine & Health
 Nature
 New Age
 Outdoors
 People
 Poems
 Personal Development
 Science & Engineering

Discover
 ChestOfBooks

[ Privacy Policy | 
  Terms of Use | 
  About Us |
  Search ]
  
© 2001-2014 Bookdome
Last modified Tue Jul  7 17:55:41 2015

File: science/Cement-Concrete/Art-32-Impurities-In-Sand.html
Art. 32. Impurities In Sand

Free Books / 
  Science & Engineering / 
  Cement And Concrete / 

Art. 32. Impurities In Sand

Description
This section is from the book "Cement And Concrete", by Louis Carlton Sabin. Also available from Amazon: Cement and Concrete.
Art. 32. Impurities In Sand
264. The usual specification for sand is that it shall be " clean, sharp and siliceous." We have shown that it need not be siliceous, and we have also noted that one authority considers that it need not be sharp, though this latter does not appear to be proven; let us see what interpretation should be given to the word "clean" if it must be retained in all specifications for sand.
Mr. E. C. Clarke, in the tests for the Boston Main Drainage Works, showed that "clay in moderate amounts" (ten per cent, to thirty per cent, of the sand) "does not weaken cement mortars." Calcareous marl might be considered an impurity, but we have seen that M. Alexandre found that sands containing this material gave excellent results. On the other hand, there seems to be no doubt that loam, peaty matter or humus will very materially decrease the strength of mortars, or even destroy them entirely. Likewise, decayed particles of some kinds of stone, or grains which readily break up into thin scales, should be strenuously avoided.
265. Detection Of Impurities
Clean sand when rubbed in the hand will not leave fine particles adhering to it, but should the sand not prove to be clean, the character of the impurities should be investigated before finally rejecting it. When there is not time for making proper tests, it will, of course, be safest to use only such sand as has no foreign matter whatever; but when strictly pure sand can only be obtained at great Cost, tests may show that a small percentage of impurities may be tolerated.
Another simple test, beside the one of rubbing in the hand, is to place a little of the sand in a test tube filled with water; if any impurities are present, they may separate from the sand on account of their lighter weight, or if in a very fine state of division, the water may be rendered murky in appearance. This test is not absolute, however, especially for calcareous sand, as the fine particles of limestone will give the murky appearance to the water, although not objectionable except on account of their extreme fineness.
The use of poor sand will result in a larger proportionate decrease in strength for a mortar containing a large amount of sand than for one made with a small amount. The effect of incorporating various foreign substances in cement mortar is treated in Art. 49. As some of these substances may occur in sand, the article referred to should be read in connection with this subject.
266. Sand Washing
When impurities occur, they may sometimes be removed by washing, but such work must be carefully inspected if the foreign matter be of a really dangerous character.
In the construction of the Canal at the Cascades, Columbia River, Oregon, quite an elaborate concrete plant was established, which had in connection a sand and gravel washer and separator.1 This consisted of a tube about two and one-half feet in diameter and seventeen feet long, made of one-quarter-inch boiler iron and revolving about an axis slightly inclined to the horizontal. Angle irons were riveted on the inside of the tube to carry the material up on the side and drop it again, while a spray of water issued from a perforated pipe inside the tube. The materials were separated by screens near the lower end of the tube. The material contained considerable earthy matter and is said to have been fairly well washed by this process.
Another style of sand washer was designed by the contractors for the construction of Lock No. 3, improvement of Alleghany River.2 The sand contained earthy matter and some coal, the latter being hard to remove by ordinary processes. A large barrel or tank, nine feet in diameter and seven feet high, was provided with double floor, the upper one being pierced with one-inch holes. Paddles were attached to a vertical shaft in the axis of the tank and revolved by suitable gearing, while water was forced into the space between the two floors. The water finding its way through the holes in the upper floor, passed up through the sand and overflowed at the top, carrying with it the coal and sediment. The Cost of washing is said to have been about seven cents per cubic yard, but it is evident that methods of handling would have to be quite perfect to keep the Cost at so low a figure.
1 Report of Lt. Edw. Burr, Report Chief of Engineers, 1891, p. 3334.
2 W. H. Rober, Engineering News, Feb. 16, 1899.

Continue to:
prev: Art. 31. Voids In Sand. Continued
Table of Contents
next: Art. 33. Conclusions. Weight. Cost
Tags
cement, concrete, sand, strength, portland

Topics
 Animals
 Architecture
 Arts & Crafts
 Computers
 Cooking
 Fiction
 Gardening & Planting
 History
 Medicine & Health
 Nature
 New Age
 Outdoors
 People
 Poems
 Personal Development
 Science & Engineering

Discover
 ChestOfBooks

[ Privacy Policy | 
  Terms of Use | 
  About Us |
  Search ]
  
© 2001-2014 Bookdome
Last modified Tue Jul  7 17:55:41 2015

File: science/Cement-Concrete/Art-33-Conclusions-Weight-Cost.html
Art. 33. Conclusions. Weight. Cost

Free Books / 
  Science & Engineering / 
  Cement And Concrete / 

Art. 33. Conclusions. Weight. Cost

Description
This section is from the book "Cement And Concrete", by Louis Carlton Sabin. Also available from Amazon: Cement and Concrete.
Art. 33. Conclusions. Weight. Cost
267. Requirements For Good Sand
In conclusion, then, we may say that good sand may consist of grains of almost any moderately hard rock that is not liable to future alteration in the work. The grains may be of any shape, but preferably should be sharp and angular or lenticular in form, not rounded and smooth. The sand should not contain such impurities as loam or humus, but for most purposes a small percentage of clay or fine rock dust is not objectionable. Clay should not, however, be permitted in sand for use in sea water.
Coarse grained sands are better than fine grained ones, but a mixture of fine and coarse is excellent, especially where but a small amount of cement is used, because such a mixture contains less voids and will make a less permeable mortar, while giving a good strength. As might be expected, the deleterious effect of poor sand is more apparent the larger the dose of sand used.
268. Weight Of Sand
It is evident from what has preceded that the weight of sand per cubic foot will vary greatly, not only with the character of the rock from which it came, but also with its physical condition. Natural sand, as it ordinarily occurs, will weigh about as follows, according to its condition: —
Moist and loose......... 70 to 90 pounds per cu. ft.
Moist and shaken......... 75 to 100 " "
Dry and loose.......... 75 to 105 "
Dry and shaken......... 90 to 125 " "
When settled in water, weight of wet sand, voids full........100 to 140 " "
If the rock from which the sand is made weighs, say, one hundred sixty pounds per cubic foot solid (specific gravity, 2.56), then the sand will weigh per cubic foot 120, 100, and 80 pounds, for voids of 25, 37.5 and 50 per cent., respectively.
269. Cost Of Sand
The cost of sand will, of course, vary with the locality. In exceptional cases where it is found directly at the works, it may not Cost more than twenty to thirty cents per cubic yard to deliver it on the mixing platform. If it has to be pumped from the bed of a river or lake and can be conveyed to the work in scows with a tow of not more than ten miles, it may be delivered at the work for from forty to sixty cents per cubic yard. If it must be hauled in wagons for some distance, it may Cost from fifty cents to one dollar per yard; and again, if sand is so difficult to obtain that it must be made by crushing rock, it may Cost from one dollar to three dollars per yard. Usually from sixty cents to a dollar is a fair price for sand. Several examples of cost of sand will be given in connection with the subject of cost of concrete.

Continue to:
prev: Art. 32. Impurities In Sand
Table of Contents
next: Chapter XII. Mortar. Making And Cost. Art. 34. Proportions Of The Ingredients
Tags
cement, concrete, sand, strength, portland

Topics
 Animals
 Architecture
 Arts & Crafts
 Computers
 Cooking
 Fiction
 Gardening & Planting
 History
 Medicine & Health
 Nature
 New Age
 Outdoors
 People
 Poems
 Personal Development
 Science & Engineering

Discover
 ChestOfBooks

[ Privacy Policy | 
  Terms of Use | 
  About Us |
  Search ]
  
© 2001-2014 Bookdome
Last modified Tue Jul  7 17:55:41 2015

File: science/Cement-Concrete/Art-35-Mixing-The-Mortar.html
Art. 35. Mixing The Mortar

Free Books / 
  Science & Engineering / 
  Cement And Concrete / 

Art. 35. Mixing The Mortar

Description
This section is from the book "Cement And Concrete", by Louis Carlton Sabin. Also available from Amazon: Cement and Concrete.
Art. 35. Mixing The Mortar
281. Having decided upon the proportions of cement, sand and water, it remains to incorporate these into a plastic, homogeneous mass. The size of the batch should be so adjusted, if possible, that a full barrel of cement shall be used, and for careful work the amount of sand should be weighed instead of measured. Where this is impracticable, the condition of the sand from day to day, as regards the amount of moisture contained, should be taken into account (see §§ 262 and 263).
Mortar is usually mixed by hand, but where large amounts are to be used, machine mixers may profitably be introduced.

Continue to:
prev: 278. Amount Of Water For Mortar
Table of Contents
next: 282. Hand Mixing
Tags
cement, concrete, sand, strength, portland

Topics
 Animals
 Architecture
 Arts & Crafts
 Computers
 Cooking
 Fiction
 Gardening & Planting
 History
 Medicine & Health
 Nature
 New Age
 Outdoors
 People
 Poems
 Personal Development
 Science & Engineering

Discover
 ChestOfBooks

[ Privacy Policy | 
  Terms of Use | 
  About Us |
  Search ]
  
© 2001-2014 Bookdome
Last modified Tue Jul  7 17:55:41 2015

File: science/Cement-Concrete/Art-36-Cost-Of-Mortar.html
Art. 36. Cost Of Mortar

Free Books / 
  Science & Engineering / 
  Cement And Concrete / 

Art. 36. Cost Of Mortar

Description
This section is from the book "Cement And Concrete", by Louis Carlton Sabin. Also available from Amazon: Cement and Concrete.
Art. 36. Cost Of Mortar
285. Ingredients Required For One Cubic Yard Of Mortar
The character of the ingredients used in making cement mortar varies so much that it is difficult to accurately determine the quantities of materials required for a proposed mortar except by experimenting with the materials that are to be employed. It has been shown that the weights per cubic foot of both cement and sand vary greatly according to the conditions of packing, the moisture, etc. The percentage of voids in the sand is one of the most important variations affecting the amount of mortar made with certain materials mixed in given proportions. The consistency of the mortar also has a marked effect, and different cements show a considerable variation in the volume of mortar that a given weight will yield. In any general treatment of the question, then, we may expect only approximate results, and the tables given in this connection must be considered in this light.
286. Results Of Experiments
The tests from which Tables 60 and 61 were derived, were made with a natural sand weighing about one hundred pounds to the cubic foot, dry, and having about three-eighths of the bulk voids. The grains varied in size from 0.01 in. to 0.1 in. in diameter with a few grains out-side of these limits. The consistency of the mortar was such that when struck with the shovel blade the moisture would glisten on the smooth surface thus formed. In the experiments the proportions were determined by weight, and the results for proportions by volume were deduced from them. The results for neat natural cement mortar and for the natural cement mortars containing more than four parts sand by weight were derived by analogy.
1 Portions of this article were contributed to "Municipal Engineering" and appeared in that magazine, Feb., 1899.
Table 60. Ingredients Required For One Cubic Yard Of Mortar, Portland Cement
Sand Weighs about 100 lbs. per Cubic Foot. Voids three-eighths of volume.
Sand to 1 of Cement.
Parts
	Proportions by Weight, Dry Sand and Cement.
	Proportions by Volume Dry Loose Sand to Packed Cement,
Packed Cement Assumed at 104 lbs. per Cu. Ft. or 380 lbs. per Bbl. of 3.65 Cu. Ft.
	Proportions by Volume Dry Loose Sand to Packed Cement, Cement Assumed at 114 lbs. per Cu. Ft. or 380 lbs. per Bbl. of 3.33 Cu. Ft.
	Proportions by Volume Dry Loose Sand to Loose Cement, Loose Cement Assumed at 85 lbs. per Cu. Ft.
	
Cement.
	Sand Cu Yd.
	Cement.
	Sand Cu. Yd.
	Cement.
	Sand Cu. Yd.
	Cement.
	Sand Cu Yd.
	
Pounds.
	Bbls. of
380# Net.
	Pounds.
	Bbls. of
380# Net.
	Pounds.
	Bbls. of
380# Net.
	Pounds.
	Bbls. of
380 Net.
	
a
	b
	c
	d
	e
	f
	g
	h
	i
	j
	k
	l
	m
	
0
	2810
	7.40
	0.00
	2810
	7.40
	0.00
	2810
	7.40
	0.00
	2810
	7.40
	0.00
	
1
	1555
	4.08
	0.57
	1585
	4.17
	0.56
	1640
	4.32
	0.54
	1440
	3.79
	0.64
	
2
	1050
	2.76
	0.78
	1080
	2.84
	0.77
	1140
	3.00
	0.74
	930
	2.45
	0.81
	
3
	760
	2.00
	0.84
	785
	2.06
	0.84
	850
	2.24
	0.82
	660
	1.74
	0.87
	
4
	600
	1.58
	0.88
	615
	1.62
	0.88
	665
	1.75
	0.87
	515
	1.36
	0.90
	
5
	490
	1.29
	0.91
	505
	1.33
	0.90
	550
	1.45
	0.89
	425
	1.12
	0.92
	
6
	420
	1.10
	0.93
	435
	1.14
	• • • •
	470
	1.24
	0.91
				
7
							410
	1.08
	0.93

Table 61. Ingredients Required For One Cubic Yard Of Mortar, Natural Cement
Sand Weighs about 100 lbs. per Cubic Foot. Voids three-eighths of volume.
Pakts Sand to 1 of Cement.
	Proportions by Weight, Dry Sand and Cement.
	Proportions by Volume Dry Loose Sand to Packed Cement, Cement Assumed at 71 # per Cubic Foot or 265# Net per Bbl.
	Proportions by Volume Dry Loose Sand to Packed Cement, Packed Cement Assumed at 75# per Cu. Ft. or 280# Net per Bbl.
	Proportions by Volume Dry Loose Sand to Packed Cement, Cement Assumed 80# per Cu. Ft. or 300# Net per Bbl.
	Proportions by Volume Dry Loose Sand to Loose Cement, Loose Cement Assumed at 60# per Cubic Foot.
	
Cement.
		Cement.
		Cement.
		Cement.
		Cement.
		
Pounds.
	Bbls.
of 265# Net.
	Bbls. of
280# Net.
	Bbls. of
300# Net.
	Sand, Cubic Yard.
	Pounds.
	Bbls. of
265# Net.
	Sand, Cubic Yard.
	Pounds.
	Bbls. of
280# Net.
	Sand, Cubic Yard.
	Pounds.
	Bbls.
of 300# Net.
	Sand, Cubic Yard.
	Pounds.
	Bbls. of 265# Net.
	Bbls. of 280# Net.
	Bbls. of 300# Net.
	Sand, Cubic Yard.
	
a
	b
	c
	d
	e
	f
	g
	h
	i
	j
	k
	l
	m
	n
	o
	P
	Q
	r
	s
	t
	
0
	2210
	8.45
	8.00
	7.47
	0.00
	2240
	8.45
	0.00
	2240
	8.00
	0.00
	2240
	7.47
	0.00
	2240
	8.45
	8 00
	7.47
	0.00
	
1
	1380
	5.21
	4.93
	4.60
	0.51
	1180
	4.45
	0.61
	1210
	4.32
	0.60
	1250
	4.17
	0.68
	1080
	4.08
	386
	3.60
	0.67
	
2
	970
	3.66
	3.46
	3.23
	0.72
	750
	2.83
	0.78
	780
	2.79
	0.77
	825
	2.75
	0.76
	660
	2.49
	2.36
	2.20
	081
	
3
	720
	2.72
	2.57
	2.40
	0.80
	540
	2.04
	0.85
	570
	2.03
	0.84
	600
	2.00
	0.83
	470
	1.77
	1.68
	1.57
	0.87
	
4
	570
	2.15
	2.03
	1.90
	0.84
	425
	1.60
	0.89
	450
	1.60
	0.88
	470
	1.57
	0.87
	...
	...
	...
	...
	...
	
5
	470
	1.77
	1.68
	1.57
	0.87
	...
	...
	...
	...
	...
	...
	390
	1.30
	0.90
	...
	...
	...
	...
	...
	
6
	400
	1.51
	1.43
	1.33
	0.89
	...
	...
	...
	...
	...
	...
	...
	...
	...
	...
	...
	...
	...
	...

Continue to:
prev: 283. Machine Mixing
Table of Contents
next: 287. Explanation Of Tables
Tags
cement, concrete, sand, strength, portland

Topics
 Animals
 Architecture
 Arts & Crafts
 Computers
 Cooking
 Fiction
 Gardening & Planting
 History
 Medicine & Health
 Nature
 New Age
 Outdoors
 People
 Poems
 Personal Development
 Science & Engineering

Discover
 ChestOfBooks

[ Privacy Policy | 
  Terms of Use | 
  About Us |
  Search ]
  
© 2001-2014 Bookdome
Last modified Tue Jul  7 17:55:41 2015

File: science/Cement-Concrete/Art-37-Character-Of-Aggregate.html
Art. 37. Character Of Aggregate

Free Books / 
  Science & Engineering / 
  Cement And Concrete / 

Art. 37. Character Of Aggregate

Description
This section is from the book "Cement And Concrete", by Louis Carlton Sabin. Also available from Amazon: Cement and Concrete.
Art. 37. Character Of Aggregate
292. Material For Aggregate
Many of the points mentioned concerning the selection of a good sand are also applicable to broken stone. The latter may be produced from almost any moderately hard rock, provided it is not subject to decay. The best material for broken stone is a rather hard and tough rock, which breaks into angular fragments with surfaces that are not too smooth.
Gravel makes a good aggregate, although its surfaces are too smooth and rounding to give the best results. Coarse gravel may be improved by running it through a rock crusher to render some of the fragments angular and rough. A mixture of gravel and broken stone gives excellent results (see § 454). The gravel assists the compacting of the mass, and the fragments of broken stone furnish a good bond. A mixture of this kind also leaves but a small percentage of voids in the mass, and this decreases the amount of mortar required.
293. Sandstones are sometimes said to be better than limestones, but this will depend on their relative hardness and structure, and the use to which the concrete is to be put; no general rule will apply. Some limestones seem to be particularly adapted to concrete-making, as the cement adheres to the surface so firmly. Granite, syanite and trap are excellent for the purpose. Fragments of brick and of other burnt clay products give good results up to the limit of the strength of the pieces, but this limit is not high. Table 155 gives the results of transverse tests of concrete bars made under the author's direction, to show the comparative value of different kinds of stone. The results of these tests are discussed in § 454.
1 Engineering Record, Nov. 17, 1894.
Mr. E. L. Ransome1 has pointed out that "for fireproof work, care should be taken to avoid such aggregates as contain feldspar," and that limestone should not be used if the concrete is likely to be subjected to a long continued red heat. The same writer mentions the fact that finely crushed granite may be inferior to finely crushed limestone for use in concrete; one reason for this being that, "owing to the brittle quality of granite, in crushing it is not only broken into small pieces, but many of these pieces are so bruised or contused that upon a little pressure being exerted upon them, such, for instance, as can be applied by the finger or thumb, they will crumble".
294. The care required in the selection of a proper quality of broken stone or gravel will depend upon the required strength of the concrete. If a strong concrete is required, rich mortar will not be able to make up a deficiency in the strength of the stone; but if a low strength is sufficient, and consequently a poor mortar is to be used, but little will be gained by having a very strong rock from which to obtain broken stone. In this case a rock which presents a good surface to which mortar may adhere is the principal requirement, and a very hard rock need not be insisted upon.
295. Presence Of Screenings In Broken Stone
It is frequently required that the broken stone shall be freed from all fine material, resulting from the crushing of the stone, before the mortar is added to form concrete. The wisdom of this requirement is not always clear and depends upon the kind of stone. It has already been stated that some forms of crusher dust or screenings give, if not too fine, most excellent results in mortar; this is especially true of limestone screenings. Again, to retain in the broken stone all of the screenings, will result in diminishing the percentage of voids in the aggregate, and thus decrease the amount of mortar necessary.
On the other hand, if a stone is covered with a layer of moistened, floury dust, it cannot be so readily brought in direct contact with the mortar, and if the mortar does reach the stone it is made less rich by the dust, which acts as so much fine sand. It must be said, however, that so far as our experiments go, they do not confirm this latter theory when a moderate amount of fine material is in question, especially with crushed limestone. There is a reason, however, in some cases why the very fine material which acts as sand should be screened out of broken stone, even if it is again used in the mortar for the concrete; the fine material collects in certain parts of the bin or pile, making the proportions irregular, so that one batch of concrete may have a rich mortar with a comparatively large amount of stone, while another may have a poor mortar with but little stone. If, therefore, all of that portion of the broken stone finer than, say, one-eighth of an inch, be screened out and used as so much sand in making the mortar, the resulting concrete will be better and more nearly uniform in quality.
296. Impurities
Material that is really foreign, such as vegetable mold or loam, will be detrimental to the strength of the concrete. Even clay is not permissible here if it adheres to the stone, because if the surface of a piece of stone is smeared with clay, the mortar will not be able to adhere as well to that surface. Clay in a granulated form and not adhering to the stone may be permitted, however, in small amounts, possibly as much as ten per cent., without seriously injuring the concrete for many uses.
When old masonry is torn down, the stones are sometimes crushed for use in concrete, but such stones, having particles of mortar adhering to the surfaces, will not be of first quality for the purpose; their cheapness, however, will frequently outweigh such objections.

Continue to:
prev: Chapter XIII. Concrete. Aggregate
Table of Contents
next: Art. 38. Size And Shape Of The Fragments And The Volume Of Voids
Tags
cement, concrete, sand, strength, portland

Topics
 Animals
 Architecture
 Arts & Crafts
 Computers
 Cooking
 Fiction
 Gardening & Planting
 History
 Medicine & Health
 Nature
 New Age
 Outdoors
 People
 Poems
 Personal Development
 Science & Engineering

Discover
 ChestOfBooks

[ Privacy Policy | 
  Terms of Use | 
  About Us |
  Search ]
  
© 2001-2014 Bookdome
Last modified Tue Jul  7 17:55:41 2015

File: science/Cement-Concrete/Art-38-Size-And-Shape-Of-The-Fragments-And-The-Volume-Of-Voids-Continued.html
Art. 38. Size And Shape Of The Fragments And The Volume Of Voids. Continued

Free Books / 
  Science & Engineering / 
  Cement And Concrete / 

Art. 38. Size And Shape Of The Fragments And The Volume Of Voids. Continued

Description
This section is from the book "Cement And Concrete", by Louis Carlton Sabin. Also available from Amazon: Cement and Concrete.
Art. 38. Size And Shape Of The Fragments And The Volume Of Voids. Continued
302. In determining the value of a certain material for aggregate, at least six characteristics are to be considered,— the strength and durability of the stone, the size and shape of the fragments, the volume of the voids, and the character of the surface to which the cement must adhere. As gravel is usually from the igneous rocks, its strength and durability are not often open to question. This may or may not be so in the case of broken stone, but the question of relative value of gravel and broken stone, which is so frequently conclusively settled either one way or another, seldom hinges on this point. As to the average size of the fragments, it is evident that as a general proposition it must be allowed that by proper screening either broken stone or gravel may be obtained of any desired size.
Of the three remaining characteristics, the shape of the fragments, volume of voids, and character of surface, the first is probably the least important and the third of the greatest moment. The round pebbles of the gravel slide readily one on another, and do not interlock to give a good bond. The angular fragments of broken stone give a better bond, but on the other hand, if not thoroughly tamped, are likely to bridge, or arch, and thus leave holes in the mass. On account of the shapes of the fragments and because the sizes are usually more varied in gravel, the latter has generally a smaller percentage of voids; thirty to thirty-seven per cent, voids in gravel, and forty to fifty per cent, in broken stone, may be considered to give, in a general way, some comparative figures. Coming now to the character of surface, cement will not usually adhere so firmly to the smooth surface of the gravel as to the freshly broken surface of the fragments of stone, but this cannot be considered a universal rule, for the strength in adhesion is not simply a matter of smoothness or roughness as it appears to the eye or the touch. The adhesion to limestone may be very much stronger than to a sandstone which has a rougher appearance.
303. Summing up the relative advantages, we find that the gravel is suitable for concrete because, first, it is not likely to bridge and leave holes in the concrete; if mixed rather wet, very little tamping is required to compact it; and second, the usual smaller percentage of voids makes it possible to secure a compact concrete with a smaller amount of mortar than would be required for broken stone. On the other hand, the angular fragments of broken stone will knit together, as it were, to form a strong concrete if properly tamped, and the very important question of a suitable surface for adhesion is usually in favor of the broken stone. It is evident, then, that this matter must resolve itself into a question of relative Cost and suitability, and a general statement that either gravel or broken stone is superior, is not tenable. One experimenter using a small percentage of mortar in the concrete, so that the voids in the broken stone are not nearly filled, may conclude that gravel is the better, while another experimenter using a larger amount of mortar, filling the voids in the broken stone but giving a large excess of mortar for the gravel, will conclude that broken stone is much to be preferred.

Continue to:
prev: Art. 38. Size And Shape Of The Fragments And The Volume Of Voids
Table of Contents
next: Art. 39. Stone Crushing And Cost Of Aggregate
Tags
cement, concrete, sand, strength, portland

Topics
 Animals
 Architecture
 Arts & Crafts
 Computers
 Cooking
 Fiction
 Gardening & Planting
 History
 Medicine & Health
 Nature
 New Age
 Outdoors
 People
 Poems
 Personal Development
 Science & Engineering

Discover
 ChestOfBooks

[ Privacy Policy | 
  Terms of Use | 
  About Us |
  Search ]
  
© 2001-2014 Bookdome
Last modified Tue Jul  7 17:55:41 2015

File: science/Cement-Concrete/Art-38-Size-And-Shape-Of-The-Fragments-And-The-Volume-Of-Voids.html
Art. 38. Size And Shape Of The Fragments And The Volume Of Voids

Free Books / 
  Science & Engineering / 
  Cement And Concrete / 

Art. 38. Size And Shape Of The Fragments And The Volume Of Voids

Description
This section is from the book "Cement And Concrete", by Louis Carlton Sabin. Also available from Amazon: Cement and Concrete.
Art. 38. Size And Shape Of The Fragments And The Volume Of Voids
297. As in the case of sand, the shape of the fragments and the degree of uniformity in size have an important effect on the proportion of voids in the mass, and all of these elements affect the value of broken stone for use in concrete. As in mortar each grain of sand should be completely covered with cement, so in concrete should each piece of stone be completely covered with mortar. As the pieces in a given volume of broken stone will have a smaller total superficial area when the fragments are large than when they are small, we should conclude that the larger fragments will require less mortar or be more thoroughly coated with a limited amount. From the same point of view we should expect that round fragments would require less mortar than those of irregular shape.
It is found however, in practice, that these theoretical considerations must be modified to correspond with the facts.
Table 64. Voids In Broken Stone And Gravel Varying In Granulometric Composition
Character Stone.
	Granulometric Composition.
	Weight of
Broken Stone, Lbs.
per
Cu. Ft.
	Per Cent. Voids.
	
Limestone . . .
	K
	83
	47
	
"
	V
	89
	44
	
"
	F
	90
	43
	
"
	M
	91
	42
	
"
	C
	85
	46
	
"
	F30 M70
	91
	42
	
"
	F50, C50
	94
	40
	
"
	K30, F20, M50
	102
	35 1/2
	
"
	v20, F20, M20 C20
	104
	34
	
"
	C, 120 1/2 lbs., K, 33 1/2 lbs.
	111 1/2
86
	29
	
Potsdam sandstone
	V
	45
	
"
	M
	84
	44
	
"
	F67
	88
	43
	
"
	V33, F33, M33
	92
	40
	
"
	K25, V25, F25 M25
	97 1/2
	36 1/2
	
Gravel ....
	V
	110
	32
	
"
	F
	108
	33
	
"
	M
	106
	34
	
"
	V33, F33, M33
	112
	30
	
"
	V50, M50
	114
	29
	
Potsdam sandstone and gravel . .
	P. 6 cu. ft. on 1/2 in. screen
	100
	39
	
G. 2 " " 1/4 in. to 1/2 in. "
	
P. 4 cu. ft. on 1/2 in. screen
	109
	33
	
G.4 " " 1/4 in.to 1/2 in. "

Note. — Stone jarred down in measure for all trials. K passed holes 1/4 inch square, failed to pass holes 1/10 inch square. V " 1/2 " " 1/4 "
F " 1 " " 1/2 "
M " 2 " " 1 "
C " 3 " " 2 "
When the pieces of broken stone are too large, they do not bed themselves well in the matrix of mortar, but become wedged one against another, leaving voids in the concrete. While round fragments have a small superficial area in relation to their volume, have a small percentage of voids, and pack together readily, yet they are lacking in ability to form a good bond, and hence do not give the best results.
298. Relation Of Size Of Stone To Volume Of Voids
As illustrating the effect of the size of fragments and granulometric composition of stone on the volume of voids, Table 64 gives a number of results obtained at St. Marys Falls Canal.
Table 65 gives some of the results obtained by M. Feret in similar tests.1
Table 65. Size Of Stone And Volume Of Voids
Composition, by Weight, of Small Stone.
	Per cent, of Voids by volume.
	
Fragments Passing a Ring of
	Rounded Pebbles.
	Broken Stone.
	
90 mm.
	60 mm.
	40 mm.
	20 mm.
	
and Retained on a Ring of
	
60 mm.
	40 mm.
	20 mm.
	10 mm.
	
1
	0
	0
	0
	41.4
	52.1
	
0
	1
	0
	0
	40.0
	53.4
	
0
	0
	1
	0
	38.8
	51.7
	
0
	0
	0
	1
	41.7
	52.1
	
0
	1
	0
	1
	35.6
	47.1
	
1
	4
	1
	1
	33.5
	48.8
	
1
	1
	1
	4
	35.6
	46.4

The percentage of voids in a mass of broken stone of uniform size should be independent of what the size may be, and the first few lines in Table 65 show this to be nearly the case with the four samples tested. It is seen from both tables that the more complex mixtures give smaller percentages of voids, and that for all sizes the voids are much less in the gravel than in the broken stone.
1 " Sand and Stone Used for Cement Mortar and Concrete," by M. Feret. Abstracted in Engineering News, March 26, 1892.
Table 66. Strength Of Concrete. Varying Size Stone
Granulometric Composition of Broken Stone.
	Vol. of Voids per Cu.Meter.
	Vol. of
Mortar per Cu. Meter of Stone.
	Weight of Concrete per Cu. Meter.
	Mean Resistance in Kg. per Sq. Cm.
	
Of 4 Cubes from
	Of 12
Cubes from
Same
Blocks.
	
Top.
	Middle.
	Bottom.
	
G
	M
	F
	Cu. Meter.
	Cu. Meter.
	Kg.
					
4 1 1
2
	1
4 1
2
	1 1
4
2
	0.492 0.494 0.486 0.478
	0.492 0.494 0.486 0.478
	2296 2272 2276 2264
	144 141 106 115
	143 141 121 132
	173 154 133 151
	153 145 120 133

size "G" of broken stone passed a ring 60 mm. (2.4 inches) in diameter and was held by a ring 40 mm. (1.6 inches) in diameter; "M" passed 40 mm. (1.6 inches) ring and was held by a ring 20 mm. (0.8 inch) in diameter; while "F" passed the 20 mm. (0.8 inch) ring and would not pass a ring 10 mm. (0.4 inch) in diameter.
The following conclusions are drawn from this table: (1) In each block the lower layers, which had been submitted to longer continued ramming than the upper layers, offered a greater resistance. (2) The mean resistance varied according to the granulometric composition of stone used, and was greater with the increasing proportion of large stone in each block. Since the amount of mortar used was in all cases equal to the volume of voids in the stone, the effect of voids on the strength was not noticeable.
299. M. Feret's Experiments
To show the effect of the variation in sizes of fragments on the strength of the concrete made, M. Feret experimented with four mixtures of three sizes. The proportions used in the mortar were one part by weight of Portland cement to three parts of Boulogne gravel, gaged with an amount of water equal to seventeen per cent, of the total weight of cement and sand. The volume of mortar used in each case was made equal to the volume of the voids in the stone. The concrete was thoroughly mixed and then rammed into a large cylindrical mold. After four months' exposure to the air, twelve cubes were cut from the cylindrical block, four cubes being cut from each of three consecutive horizontal layers. These cubes were placed in sea water and crushed after one month, being then five months old. The results of the tests are given in Table 66.
300. Further Experiments
Tables 153 and 155 give the results of some experiments made under the author's direction to test the effect of size and character of broken stone. In these tests the proportions are generally 35 pounds of cement to 105 pounds of sand and 3.75 cubic feet of broken stone, the stone being measured after jarring it down in the vessel. The amount of mortar made was sufficient to fill the voids in the stone when the latter did not exceed about thirty-three per cent (§§452, 454).
It is seen that, in general, a higher result was given by mixtures of various sizes than by any one size alone, and the fine stone gave higher results than the coarse. In these tests the effect of voids is shown, since in some cases there was not sufficient mortar to fill the voids.
301. Gravel Vs. Broken Stone As Aggregate
The elements entering into the analysis of the superiority of one kind of aggregate over another are given above, but since the question of the relative merits of gravel and broken stone is so frequently discussed, a word may be added here to show the special points involved in such a comparison.
Gravel is composed of hard, rounded pebbles, the surfaces of which are usually quite smooth. On account of the manner of its formation and occurrence, the sizes of the pebbles are usually graded from coarse to fine. Occasional beds of gravel are found, however, in which the sizes of the several fragments are nearly the same. In broken stone the fragments are angular and usually have rough surfaces, though the degree of roughness depends upon the kind of stone. The sizes of the fragments as they come from the stone crusher vary from coarse to fine, but by regulating the crusher jaws and by screening, any desired size may be obtained.

Continue to:
prev: Art. 37. Character Of Aggregate
Table of Contents
next: Art. 38. Size And Shape Of The Fragments And The Volume Of Voids. Continued
Tags
cement, concrete, sand, strength, portland

Topics
 Animals
 Architecture
 Arts & Crafts
 Computers
 Cooking
 Fiction
 Gardening & Planting
 History
 Medicine & Health
 Nature
 New Age
 Outdoors
 People
 Poems
 Personal Development
 Science & Engineering

Discover
 ChestOfBooks

[ Privacy Policy | 
  Terms of Use | 
  About Us |
  Search ]
  
© 2001-2014 Bookdome
Last modified Tue Jul  7 17:55:41 2015
