Repository: lakid/BD

File: science/Cement-Concrete/Art-39-Stone-Crushing-And-Cost-Of-Aggregate.html
Art. 39. Stone Crushing And Cost Of Aggregate

Free Books / 
  Science & Engineering / 
  Cement And Concrete / 

Art. 39. Stone Crushing And Cost Of Aggregate

Description
This section is from the book "Cement And Concrete", by Louis Carlton Sabin. Also available from Amazon: Cement and Concrete.
Art. 39. Stone Crushing And Cost Of Aggregate
304. Breaking Stone By Hand
When but a small quantity of concrete is to be made, and broken stone cannot be purchased in the vicinity, the stone for concrete may be broken by hand. This is an extremely tedious process, however, and is generally avoided, since broken stone prepared in this way will Cost from two dollars and a half to four dollars per cubic yard. In the reconstruction of the breakwater at Buffalo, the Cost of breaking stone by hand was two dollars and eighty-six cents per cubic yard, and loading on boat Cost thirty-nine cents, making total Cost about three dollars and twenty-five cents per cubic yard.1
305. Stone Crushers
The most common forms of rock crushers are the gyratory and the movable jaw types. The jaw breaker, or Blake crusher, consists of one fixed plate or jaw and one movable one. The latter is hinged at the upper end and the lower end is moved backward and forward through a short space by means of a toggle joint or other mechanism. The jaws are several inches apart at the upper end, depending on the size of the machine, and converge toward the bottom. The distance between the jaws at the bottom regulates the size of fragments delivered, and this distance may be adjusted at will.
The Gates crusher is of the gyratory type and consists of a corrugated cone of chilled iron, called the breaking head, within a larger inverted cone, or shell, which is lined with chilled iron pieces. The vertical shaft bearing the breaking head is pivoted at the upper end while the lower end travels in a small circle ; an eccentric motion is then imparted to the head, so that it approaches successively each element of the shell. The size of opening can be regulated by raising or lowering the breaking head.
1 Report of Capt. F. A. Mahan in Report Chief of Engineers, U.S.A., 1888, p. 2034.
1 The stone crushing and sand and gravel washing plant used in the construction of the Canal at the Cascades of the Columbia, Ore., is described and illustrated in Report of Chief of Engineers, 1891, p. 3332.
Stone crushers are made of various sizes having capacities up to one hundred tons per hour. The Cost of running a stone crusher is not great, the principal expense being incurred in breaking the stone into pieces of proper size to feed the crusher, the delivery of the stone to the crusher, and taking it away when broken.
Crushing plants are usually provided with revolving screens into which the broken stone is delivered from the crusher. These screens are usually made of perforated steel plate, the holes being such as to separate the material into the sizes desired.
Where large amounts of concrete are required, and the stone is to be crushed on the work, the arrangement of the crusher plant should receive careful study to facilitate the transportation of the rock to and from the crusher. The broken stone should be discharged from the crusher into bins, from which the carts or cars may be filled by gravity, or from which the material may be led directly to the mixer through a chute or other form of conveyor. In quarries preparing aggregate for sale, and on important works, very complete stone crushing plants are erected.1
306. Cost Of Aggregate
The cost of aggregate varies greatly according to the proximity of the stone to the crusher, the character of the stone, and the amount required. In exceptional cases gravel suitable for use in concrete is so near at hand that it may be delivered on the mixing platform for from twenty-five to forty cents per cubic yard. When it must be brought from a distance, the Cost is correspondingly increased. Where a considerable quantity of stone is to be broken, the Cost of crushing, aside from transportation of the materials to and from the site of the work, would usually be from thirty to forty cents per cubic yard.
In one case where the stone was delivered to the crusher in carts after having been sorted from spoil banks containing much poor stone that had to be handled over, the Cost per cubic yard of crushed stone was approximately as follows for about six thousand cubic yards crushed in one season:
Labor, including sorting and delivering to crusher, per cubic yard of crushed stone............... $.67
Rent of power plant...................04
Fuel..........................05
Tools, supplies, breakages, etc...............12
Interest and depreciation of plant.............12
Total Cost per cubic yard..........$1.00
307. The following data concerning the Cost of breaking a large amount of stone for road material are given by Messrs. Spielman and Brush.1 "The stone was broken by a ten-inch Blake stone crusher at the rate of about twenty cubic yards in ten hours. The size of the stones as they came from the crusher was: fifty per cent., two inches size; twenty-five per cent., one and one-half to one inch size; twenty-five per cent., screenings and pea dust. The Cost of the crusher, engine, boiler, etc., set up complete, was about twenty-five hundred dollars. The cost of working per day independent of the original cost of the machinery and interest thereon, and also independent of any royalty on the stone, was found by the contractor to be as follows: —
Repairs, lubricants, wear and tear on crusher and engine, about $6.00 1 engineman, $2.50; 1 feeder, $1.50; 1 screener, $1.50; 5 laborers quarrying and breaking up stone at $1.00....... 10.50
1 team hauling stone.................. 5.00
1/2 ton coal....................... 2.50
Cost of preparing and crushing 20 cu. yds. of stone, $24.00 Cost of one cubic yard, $1.20.
308. The Cost of breaking trap on the Palisades is given as follows:2 "Two crushers deliver thirty-five cubic yards of twoinch stone per day. when working well, the stone being sledged to go into the jaws readily; fifteen per cent, of the time is lost by breakdowns: —
1 Trans. Am. Soc. C. E., April, 1879.
2 "Construction and Maintenance of Roads," by Mr. Edward P. North, M. Am. Soc. C. E., Trans. A. S. C. E., April 16, 1879.
1 engineman and fireman........... $2.50
2 laborers feeding, at $1.25.......... 2.50
2 laborers screening, at $1.25......... 2.50
Coal, 1 ton................. 3.50
Oil and waste................ 1.00
Breakages.................. 5.00 $17.00 or about fifty-seven cents per cubic yard.
"On Snake Island, three crushers were arranged in a row, and the broken stone was carried by an endless belt to the revolving screen, whence it fell into the bins, so that no screen-ers were employed. The engine had one cylinder eight inches by twenty-four inches, and was running with eighty pounds of steam. The product was said to be one hundred eighty cubic yards per day when there was no breakdown." The Cost was as follows:1 —
1 engineman and fireman........... $2.50
3 laborers feeding, at $1.25.......... 3.75
2 1/2 tons coal, at $3.50............. 8.75
Oil, etc.................... 2.00
Breakages.................. 15.00 $32.00
"Allowing for the fifteen per cent, lost by breakdowns, the Cost would be about twenty-one cents per cubic yard".
At another place on the Hudson, two crushers, set face to face, nine-inch by fifteen-inch jaws, could deliver at the rate of one hundred twenty cubic yards per day when no trouble occurred, but one hundred cubic yards was a fair average.
Cost
1 engineman and fireman........... $2.50
3 feeders.................. 3.75
2 screeners ................. 2.50
1 1/2 tons coal, at $4.00............. 6.00
Oil, etc.................... 2.50
Repairs.................. 10.00 $27.00 or twenty-seven cents per cubic yard".
1 "Construction and Maintenance of Roads," by Mr. Edward P. North, M. Am. Soc. C. E. Trans. A. S. C. E., April 16, 1879.
It is noticeable that in all the above cases the item for repairs is very large. The wages paid are lower than at present.
309. The following data concerning the Cost of quarrying and crushing about five thousand six hundred yards of broken stone at Baraboo, Wis., is taken from an article by Mr. W. G. Kirchoffer, C. E.1
Cost Per Cubic Yard Of Crushed Rock
Items.
	1901.
	1902.
	
Stone in quarry........
	$ .040
	$ .027
	
Dynamite, at 24 to 27 cents pound .
	.056
	.110
	
Tools, repairs, depreciation, supplies and improvements...... .
			
.200
	.218
	
Labor, quarrying and tending crusher . .
	.714
	.544
	
Fuel, at $4.60 per ton, and oil ... .
	.078
	.053
	
Rent of engine.........
	.085
	.066
	
Superintendence, including livery . . .
	.086
	.165
	
Hauling stone to city.......
	.500
	.500
	
Total Cost per cubic yard .
	$1.76
	$1.68

The Cost of common labor was fifteen cents an hour, quarry-men and drill runners, seventeen and one-half to twenty cents, engineers and engine, thirty-five cents, and team and driver, thirty cents.
310. The Cost of crushing cobble stone with a rented plant at Port Huron, Mich., is given by Mr. Frank F. Rogers, C. E., from which the following data have been derived.2
	July and August.
	October and November.
	
Hours run...........
Stone crushed, cubic yards.....
Average cubic yards crushed per hour . . Average rental Cost per cubic yard . . . Average fuel cost per cubic yard.... Average labor cost per cubic yard . . . Average total cost of crushing per cu. yd.
	171.5 1145. 6.67
11.6 cents 3.7 " 22.2 " 37.5 "
	94 522.0
5.55 16.1 cents
7.1 " 27.9 " 51.1 "

1 Engineering News, Jan. 15, 1903.
2 Michigan Engineers' Annual, 1902, abstracted in Engineering News, March 6, 1902.
In the construction of the defenses at Portland, Me.,1 a No. 5 Champion Crusher was used, driven by a thirty horse-power portable engine. Granite was purchased at one dollar per ton on the wharf. Hauling to crusher Cost thirteen cents per ton. Cost of crushing, twenty cents per cubic yard of crushed stone, making total Cost of crushed stone in bin at crusher one dollar eighty-three cents per cu. yd.
1 Report of Charles P. Williams; Officer in charge, Maj. Solomon W. Roessler, Corps of Engineers,U.S.A.; Report Chief of Engineers, 1900, p. 757.

Continue to:
prev: Art. 38. Size And Shape Of The Fragments And The Volume Of Voids. Continued
Table of Contents
next: Chapter XIV. Concrete Making. Methods And Cost. Art. 40. Proportions Of The Ingredients
Tags
cement, concrete, sand, strength, portland

Topics
 Animals
 Architecture
 Arts & Crafts
 Computers
 Cooking
 Fiction
 Gardening & Planting
 History
 Medicine & Health
 Nature
 New Age
 Outdoors
 People
 Poems
 Personal Development
 Science & Engineering

Discover
 ChestOfBooks

[ Privacy Policy | 
  Terms of Use | 
  About Us |
  Search ]
  
© 2001-2014 Bookdome
Last modified Tue Jul  7 17:55:41 2015

File: science/Cement-Concrete/Art-4-Slag-Cement.html
Art. 4. Slag Cement

Free Books / 
  Science & Engineering / 
  Cement And Concrete / 

Art. 4. Slag Cement

Description
This section is from the book "Cement And Concrete", by Louis Carlton Sabin. Also available from Amazon: Cement and Concrete.
Art. 4. Slag Cement
11. Slag cement is manufactured to a considerable extent in Europe and is beginning to assume some importance in the United States. It is a pozzolana cement in which the silica ingredient is supplied by blast furnace slag. Pozzolana cements have been defined as "products obtained by intimately and mechanically mixing, without subsequent calcination, powdered hydrates of lime with natural or artificial materials which generally do not harden under water when alone, but do so:
Table 2. (Continued) Analyses Of Portland Cement
No.
	Si02.
	A1203.
	Fe203.
	CaO.
	MgO.
	Na2O, K20.
	so3.
	H20 & Loss.
	
1
	20
	26
	8
	.62
	2
	71
	63
	22
	2
	34
	1.34
	0
	76
		
2
	22
	62
	8
	76
	2
	66
	61
	46
	2
	92
		1
	52
		
3
	24
	90
	8
	00
	3
	22
	59
	38
	0
	38
	0.50
	0
	98
	2.16
	
4
	21
	30
	7
	65
	2
	85
	60
	95
	2
	95
	1.15
	1
	81
	1.41
	
5
	22
	90
	6
	80
	3
	60
	63
	90
	0
	70
	1.10
	0
	40
	0.60
	
6
	21
	30
	6
	95
	2
	00
	62
	30
	1
	20
		0
	98
	4.62
	
7
	23
	72
	6
	85
	3
	41
	61
	54
	1
	44
		1
	72
	0.90
	
8
	23
	44
	6
	35
	3
	99
	63
	21
	1
	15
		1
	22
		
9
	21
	24
	7
	85
	4
	14
	63
	22
	0
	28
	0.68
	1
	11
	1.32
	
10
	19
	35
	7
	00
	4
	50
	63
	75
						5.40
	
11
	20
	14
	7
	51
	3
	33
	62
	71
	2
	34
		1
	64
		
12
	22
	04
	6
	45
	3
	41
	60
	92
	3
	53
		2
	25
		
13
	21
	14
	6
	30
	2
	50
	66
	04
	1
	11
				2.91
	
14
	23
	36
	8
	07
	4
	83
	58
	93
	1
	00
	0.50
	0
	50
	2.46
	
15
	21
	60
	9
	27
	3
	80
	61
	78
	1
	27
		1
	53
		
16
	21
	50
		10.
	50
		63
	50
	1
	80
	0.40
	1
	50
	0.80
	
17
	19
	75
	7
	48
	5
	01
	60
	71
	1
	28
	0.75
	0
	97
	3.38
	
18
	22
	26
		9.
	49
		62
	46
	2
	65
		1
	56
		
19
	23
	20
	7
	03
	2
	41
	64
	19
	0
	97
				2.20
	
20
	22
	06
	4
	80
	1
	66
	65
	44
	3
	82
		0
	90
		
21
	19
	06
	7
	47
	2
	29
	61
	23
	2
	83
	1.41
	1
	34
	4.52
	
22
	21
	18
	7
	03
	2
	41
	63
	06
	2
	05
					
23
	21
	20
	7
	90
	2
	82
	63
	14
	2
	40
		1
	37
		
24
	22
	24
	7
	26
	2
	54
	64
	96
	2
	26
		0
	41
	0.33
	
25
	20
	30
	7
	60
	3
	40
	62
	60
	1
	70
	1.70
	1
	30
	1.10
	
26
	20
	54
	8
	55
	3
	84
	63
	85
	0
	66
				1.34
	
27
	21
	25
	8
	25
	4
	21
	61
	25
	1
	50
	2.00
	1
	38
		
28
	23
	62
	8
	21
	2
	71
	61
	92
	1
	78
		1
	32
	0.52
	
29
	21
	08
	7
	86
	2
	48
	63
	68
	2
	62
		1
	25
		
30
	21
	22
	7
	51
	3
	83
	63
	75
	0
	82
		1
	58
	1.02
	
31
	23
	20
	8
	00
	2
	40
	62
	10
	2
	00
		0
	90
	0.80
	
32
	22
	00
	7
	74
	4
	61
	59
	50
	0
	90
	1.20
	0
	80

When mixed with hydrates of lime (such materials being pozzolana, Santorin earth, trass obtained from volcanic tufa, furnace slag, burnt clay, etc.), the mixed product being ground to extreme fineness." 1
Slag cement somewhat resembles Portland in its properties, but is more like some of the natural cements in its constituents, while in the manner of occurrence of these constituents and in the method of manufacture it is quite different from either of these classes.
1 "Report of Board of Engineers on Steel Portland Cement," Washington, 1900.
12. As this cement is a mixture of lime and pozzolanic materials, its value depends largely upon its extreme fineness and the intimate mixture of the ingredients. Its specific gravity is low, about 2.7 to 2.8, and it sets very slowly, although the setting may be hastened by the addition of certain substances such as caustic soda. On account of the sulphide present, most slag cements are not suited to use in air, as they crack and soften in this medium; neither are they suitable for use in sea water, nor in freezing weather, but when mixed with two or three parts of sand and kept constantly wet with fresh water, they give quite satisfactory results.
Slag cement has an approximate composition of silica, 20 to 30 per cent., alumina, 10 to 20 per cent., and lime, 40 to 50 per cent. It usually contains calcium sulphide, the amount sometimes reaching three or four per cent. The characteristic greenish tint which slag cements exhibit when they harden in water is due to this ingredient, as is the odor of hydrogen sulphide sometimes given off by a briquet when broken, especially if it has hardened in sea water. Some slag cements have also quite a percentage of magnesia.1

Continue to:
prev: Art. 3. Portland Cement. Continued
Table of Contents
next: Art. 5. Natural Cement
Tags
cement, concrete, sand, strength, portland

Topics
 Animals
 Architecture
 Arts & Crafts
 Computers
 Cooking
 Fiction
 Gardening & Planting
 History
 Medicine & Health
 Nature
 New Age
 Outdoors
 People
 Poems
 Personal Development
 Science & Engineering

Discover
 ChestOfBooks

[ Privacy Policy | 
  Terms of Use | 
  About Us |
  Search ]
  
© 2001-2014 Bookdome
Last modified Tue Jul  7 17:55:40 2015

File: science/Cement-Concrete/Art-41-Mixing-Concrete-By-Hand.html
Art. 41. Mixing Concrete By Hand

Free Books / 
  Science & Engineering / 
  Cement And Concrete / 

Art. 41. Mixing Concrete By Hand

Description
This section is from the book "Cement And Concrete", by Louis Carlton Sabin. Also available from Amazon: Cement and Concrete.
Art. 41. Mixing Concrete By Hand
317. Necessity Of Thorough Mixing
Too much stress can hardly be laid upon the necessity of thoroughly mixing the concrete if the best results are to be attained. It has already been shown that thoroughness in mixing mortar is repaid by greatly increased strength, and the result is even more marked in the case of concrete. Every grain of sand should be coated with cement, and every piece of stone should be covered with mortar. In general, the Cost of mixing is from one-tenth to one-fifth of the total Cost of the concrete in place. If by doubling the Cost of mixing we can increase its strength more than one-tenth or one-fifth in these respective cases, or permit a corresponding decrease in the amount of cement necessary for a given result, the additional labor in mixing is justified.
318. Concrete may be mixed by hand or by machine. Opinions vary as to the comparative merits of the two systems, but as a machine properly installed usually furnishes much the cheaper method of mixing, it is usually employed. The saving by this method, however, will evidently depend upon the Cost of labor, the total amount of work to be done, and the degree of concentration of the work, or facilities for distributing the concrete. In certain sections where cheap labor is abundant, the Cost of hand mixing may be as low as machine mixing.
With proper supervision, hand mixing may be thorough, and the chief argument against it, aside from its Cost, is that such hard work is likely to be slighted. The best forms of mixers now on the market, however, give results quite equal to the best hand work.
319. Method Of Hand Mixing
We will assume that the materials have been brought within easy reach of the mixing place. If the concrete is to be mixed near the point where it is to be deposited, the mixing platform must be made portable. Three platforms, each 8 by 14 feet, built of two-inch plank or of two layers of one-inch boards, nailed to four 2x6 inch longitudinal scantlings laid flat, will be suitable for such a case. The platforms should be made without vertical sides, though if desired a narrow piece of one-inch board may be laid flat around the edges and nailed. A short piece of rope attached to each corner of the platforms, or to the ends of the longitudinal scantlings, will be found convenient in moving them. These mixing boards are placed side by side.
The sand, which may be delivered to the mixing platform in wheelbarrows, is first dumped on the board and spread evenly over the surface. If the sand is measured, the barrows should be so arranged as to hold the required amount after "striking" with a straight edge. This will make the measurement independent of the judgment of the shoveler. If the sand is delivered in cars, bottomless boxes of two or three barrels capacity, according to the proportions used, will be found more convenient for measuring than barrels. If the sand is determined by weight, which as has been shown is the more accurate method, the scales should be set at a weight which is a factor of the total weight, and but little time will be required to bring the scales to a balance for each barrow.
If it is possible, the batch should be of such a size as to take either one or two full barrels, or a certain number of full sacks of cement. This will obviate the necessity of measuring or weighing the cement. The sand having been spread over the surface of the mixing board, the cement is dumped upon it and spread evenly over the sand. These ingredients are then mixed dry, the required amount of water is added at one time in the center of a ring formed of the dry materials, and the whole is thoroughly mixed as described under the head of mortar-making.
320. The mortar having been spread evenly over the board, the broken stone is dumped upon it and evenly distributed over the surface. Four shovelers then mix the concrete. Each shoveler starts at a corner of the board and turns each shovelful completely over, casting toward the end and spreading the mortar a little as he draws the shovel toward him. The two shovelers at each end work toward each other, and meeting at the axis of the platform, return to the side and repeat. When the four shovelers meet at the center of the board, they turn the mass again by casting toward the center in a similar manner. If in mixing the concrete it is found that sufficient water has not been used, more may be added from a rose nozzle, or sprinkling pot, previous to the last turning of the mass. The shovel should always be used at right angles to either the side or the end of the board, never diagonally; and it should always scrape the mass clean from the board, never cut it at mid-depth. From three to five turnings are required to thoroughly mix the concrete.
The mode of mixing has been thus minutely described, because if a gang of men are started properly they will soon become expert, working in unison; whereas if each man is allowed to mix according to his notion, confusion is sure to result. It is sometimes preferred to spread the stone on a separate board and cast the mortar upon it, but this necessitates one handling of the mortar which does not appear to contribute much to the incorporation of the ingredients.
While the shovelers are engaged in mixing the concrete on one platform, the mortar mixers have proceeded to the next platform to mix another batch of mortar, and the cement and sand are being placed upon the third platform. Thus the work proceeds in regular progression without delays. The shoveling of concrete is hard work, and it will be found necessary not only to pick good men for this duty, but to cull them until the evolution results in the proper men for the work. An extra compensation for men who perform satisfactory service in the mixing of concrete will usually be repaid in the character and quantity of the output.
321. With the method described above, a working gang would consist of the following men under ordinary conditions: —
Measuring and supplying cement and sand......... 1
mixing mortar..................... 2
Delivering stone from bin, one man with horse and cart, or two men with barrows.................. 2
Shovellers to mix concrete and cast or wheel to place .... 4
water boy....................... 1
Spreading and tamping concrete.............. 1
Total men required.............. 11
If it is found impracticable to mix the concrete near the place of deposition, it may be necessary to put on two or more extra men to wheel the concrete to place. This gang of eleven men may be doubled and still work on the same three platforms when so desired.
With a moderate length of wheel for the materials and the finished concrete, a gang of eleven picked men, working according to system, will be able to make from twenty-five to thirty cubic yards per day of ten hours, or about two and a half yards per man. The double gang of twenty-two men may not work to quite as good advantage, and will probably not put in more than from forty to fifty cubic yards per day. It would therefore be somewhat more economical to work two gangs of eleven men each on separate sets of platforms, especially as in this way a rivalry is created. Lack of room, however, will frequently preclude this arrangement.
322. Cost Of Mixing By Hand
The amount of concrete stated above, two and a half yards per man, may be taken as a maximum. With wages at $1.75 per day this would correspond to a Cost of about seventy cents per yard, exclusive of the wages of a foreman. Numerous examples might be cited where the mixing costs more. Colonel Mendell, in writing of the fortifications at Fort Point, California,1 states that a foreman (at $4 per day) and twenty laborers (at $2 per day) made forty-five cubic yards per day of eight hours, the cost of mixing being thus about $1 per cubic yard. It is stated that "the circumstances were exceptionally favorable".
As an instance where hand mixing was done at a very low Cost, the Lonesome Valley Viaduct2 may be mentioned. At this point colored labor was used at a cost of $1 for eleven hours' work. A gang of men, distributed as follows, would mix and lay forty cubic yards of concrete per day: —
1 Jour. Assn. of Engr. Soc, March, 1895.
2 Construction of Substructure for Lonesome Valley Viaduct, Gustave R. Tuska, Trans. A. S. C. E., Vol. xxxiv, p. 247.
Filling sand barrows and handling water...... 1
Filling rock barrows............... 2
mixing sand and cement............. 4
mixing stone and mortar............. 4
Wheeling concrete................ 2
Spreading concrete in the molds.......... 1
Tamping concrete in the molds . . ........ 1
Foremen.................... 1
Total................ 16
Fifteen men at $1 per day, and foreman at $2.50 per day, makes a Cost of $17.50 for forty yards of concrete, or at the rate of forty-four cents a yard for mixing. Had the laborers received $1.75 per day, however, the Cost would have been 72 cents per yard.
323. In the construction of the Forbes Hill Reservoir and standpipe at Quincy, Mass.,1 all concrete was mixed and placed by hand. "The ordinary concrete gang was made up of a sub-foreman, two men gaging materials, two men mixing mortar, three men turning the concrete, three men wheeling concrete, one man placing, and two men ramming. Two gangs were ordinarily employed, placing about twenty cubic yards per day each, or about 1.43 cubic yards per man. The concrete was turned at least three times before placing." With labor at $1.75 per day, this would give the Cost of mixing and placing $1.22 per cubic yard. The actual Cost of mixing and placing varied from $0.97 to $1.53, according to the character of the work.

Continue to:
prev: Chapter XIV. Concrete Making. Methods And Cost. Art. 40. Proportions Of The Ingredients
Table of Contents
next: Art. 42. Concrete Mixing Machines
Tags
cement, concrete, sand, strength, portland

Topics
 Animals
 Architecture
 Arts & Crafts
 Computers
 Cooking
 Fiction
 Gardening & Planting
 History
 Medicine & Health
 Nature
 New Age
 Outdoors
 People
 Poems
 Personal Development
 Science & Engineering

Discover
 ChestOfBooks

[ Privacy Policy | 
  Terms of Use | 
  About Us |
  Search ]
  
© 2001-2014 Bookdome
Last modified Tue Jul  7 17:55:42 2015

File: science/Cement-Concrete/Art-42-Concrete-Mixing-Machines-Continued.html
Art. 42. Concrete Mixing Machines. Continued

Free Books / 
  Science & Engineering / 
  Cement And Concrete / 

Art. 42. Concrete Mixing Machines. Continued

Description
This section is from the book "Cement And Concrete", by Louis Carlton Sabin. Also available from Amazon: Cement and Concrete.
Art. 42. Concrete Mixing Machines. Continued
330. The Mckelvey Mixers2
The Mckelvey Mixers2 are made in two styles, continuous and batch. Both styles are cylinders revolving on friction rollers, and having, on the interior, deflecting blades and a patent "gravity shovel" which lies against the rising side of the drum and casts the materials downward when the cylinder has revolved far enough to overturn the blade. The batch mixer has a shorter cylinder and can be discharged at will. These mixers may be fed by shovels, or they may be provided with a hopper into which the materials may be dumped from carts or barrows. They discharge directly into wheelbarrows. The mixer, and an engine and boiler to run it, are mounted compactly on a truck, or the mixer is furnished on a steel frame without an engine.
331. The pan mixer3 consists of a large shallow pan into which may be lowered a framework carrying a series of plows. The materials are spread in the pan in layers, the plows are lowered into it, and the pan is revolved about its vertical axis, the plows remaining stationary. The plows are so arranged as to move the materials radially toward and away from the center of the pan. The water may be added from a rose nozzle. For dumping, an opening is made in the bottom of the pan by withdrawing a slide. Were the plows made to revolve in a stationary pan, the concrete would be more conveniently dumped in a pile, or in a car, instead of being scattered about under the pan.
1 Contractors' Supply Co., 232 Fifth Ave., Chicago.
2 McKelvey Concrete Machinery Co., N. Y. Life Bldg., Chicago.
3 Clyde Iron Works, Duluth, Minn.
332. The Cockburn
The Cockburn,1 a continuous mixer, is in the form of a long box square in cross-section, surrounded at either end by circular rings supported on friction rollers. By suitable gearing the mixer is revolved about its longest axis, which has a slight inclination toward the discharge end. The materials are added through a hopper at one end, and fall from one side of the box to the adjacent side as the machine revolves, working gradually toward the delivery end, which is open. The water is added through a pipe at about one-third of the length of the box from the feed end. While this machine has no complicated system of blades to become clogged, the mortar has a tendency to stick in the corners of the mixer, making the interior cylindrical, and thus much less effective in mixing. Striking the sides of the box with a heavy hammer will detach the mortar, and this requires occasional attention.
333. A common form of continuous mixer consists of a screw working in a cylinder. The materials are fed to the cylinder near one end and are mixed while being gradually worked toward the other end by the screw. The water is added through a fixed perforated pipe at a point about one-third of the distance from the feed end of the cylinder, and the mixed concrete falls from the outlet at the other end. This style is frequently made in a light form and mounted on wheels, and is then convenient in the laying of concrete for pavements.
A modification of the screw mixer consists of a semi-cylindrical trough, in which revolves a shaft carrying blades set at right angles to the shaft and to each other. The trough is sometimes given a slight inclination to the horizontal, and the blades are so shaped as to assist in working the materials toward the delivery end.
334. The Drake Mixer2
The Drake Mixer2 is of the general form just described. One of the machines made by this company is a semi-cylindrical trough in which revolve in opposite directions two shafts, each carrying some thirty blades. Most of the blades are straight, but some of them are curved to work the material toward the delivery end.
1 Cockburn Barrow and Machine Co., Jersey City, N. J.
2 Drake Standard Machine Works, 298-302 W. Jackson Boul., Chicago.
335. Gravity Mixer
An appliance recently devised, which is called a concrete mixer, consists of a steel trough provided with staggered pins and deflecting plates. The trough is supported in an inclined position and has a hopper at its upper end. water is supplied through spray pipes at the side of the trough. The materials, stone, sand and cement, are spread in layers on the mixing platform, with the stone at the bottom. The materials are then thrown into the hopper; they are mixed as they descend through the pins, and the product is caught in barrows or carts at the bottom.
336. In a very able article on concrete mixers,1 Mr. Clarence Coleman, M. Am. Soc. C. E., makes an analytical discussion of the relative efficiencies of the several forms. In this analysis . he gives the following weights to the several requirements for a perfect mixer. That the entire mass of concrete shall be so commingled that the cement shall be uniformly distributed throughout the batch is given a weight of forty; that the amount of water shall be subject to control is given a weight of twenty-five; perfect dry mixing and relative time of mixing, each ten; and receiving materials, discharging concrete and self-cleaning, are each given a weight of five.
The first three requirements, with a combined weight of seventy-five, relate to the production of good concrete, while the remaining requirements, with a combined weight of twenty-five, pertain to economy in use. In short, the first requisite is that a machine shall be capable of producing a perfect mixture; then the machine that accomplishes this result at the lowest Cost per cubic yard is the best. The choice of a machine will depend frequently on the character of the work to be done, as some machines can only be used economically where large quantities of concrete are to be used in a restricted area, while others are particularly adapted for portable plants.

Continue to:
prev: Art. 42. Concrete Mixing Machines
Table of Contents
next: Art. 43. Concrete Mixing Plants And Cost Of Machine Mixing
Tags
cement, concrete, sand, strength, portland

Topics
 Animals
 Architecture
 Arts & Crafts
 Computers
 Cooking
 Fiction
 Gardening & Planting
 History
 Medicine & Health
 Nature
 New Age
 Outdoors
 People
 Poems
 Personal Development
 Science & Engineering

Discover
 ChestOfBooks

[ Privacy Policy | 
  Terms of Use | 
  About Us |
  Search ]
  
© 2001-2014 Bookdome
Last modified Tue Jul  7 17:55:42 2015

File: science/Cement-Concrete/Art-42-Concrete-Mixing-Machines.html
Art. 42. Concrete Mixing Machines

Free Books / 
  Science & Engineering / 
  Cement And Concrete / 

Art. 42. Concrete Mixing Machines

Description
This section is from the book "Cement And Concrete", by Louis Carlton Sabin. Also available from Amazon: Cement and Concrete.
Art. 42. Concrete Mixing Machines
324. General Classification
Concrete mixing machines may be divided into two general classes, batch mixers and continuous mixers. In the former, sufficient materials are proportioned to make a convenient sized batch for the mixer. They are then charged into the machine at once, given a certain amount of mixing, and then discharged at once. In the continuous mixers the materials are dumped on a platform, and after being properly proportioned, are delivered gradually to the mixer, and if fed uniformly, the concrete is discharged continuously by the machine. In the latter method care must be taken to feed the cement, sand and stone together and at a uniform rate. If one man shovels cement, two men shovel sand and four men handle the stone, and the cement man stops to fill his pipe, there is likely to be a poor streak of concrete. It is therefore desirable in feeding a continuous mixer to spread the measured quantity of stone on the platform, and on top of this place the weighed quantities of sand and cement. Then if each shoveler gets his shovel blade under the whole mass, he will have some of each ingredient.
1 Described by C. M. Saville, M. Am. Soc. C. E., Engineering News, Mar. 13, 1902.
325. There are many styles of concrete mixers of both classes on the market. One of the oldest, as well as one of the best, is the cubical box mixer which consists of a box four or five feet on a side, supported by trunnions at opposite corners, and made to revolve about this axis. A hinged door is provided near one corner of the box by which the latter is charged and emptied. The dry materials may be first charged and mixed and the water added later, either through the door or through a perforated pipe in the axis, or the water may be added with the dry materials; after from ten to thirty revolutions of the box, the mixed concrete is discharged into a skip or on a car, to be conveyed to the place of deposition.
The great merit of this mixer is that the materials are thrown back and forth from one side of the cube to another and a thorough commingling results. The chief disadvantage is the difference in elevation between the receiving hopper and point of delivery, making it necessary to elevate the materials; one other defect is that the batch is not in view while being mixed, so that the amount of water cannot be regulated according to slight variations that may occur in the moisture of the sand and stone when charged.
326. To obviate this latter difficulty as well as to facilitate to some extent the charging and dumping of the batch, a form of box mixer is made in which the corners of the box in the axis of revolution are truncated, and the trunnions are replaced by collars which support the box, and through which the materials may be fed and discharged. The collars are supported in a tilting cradle which permits the delivery end to be depressed after the batch is mixed. This style of mixer with truncated corners and tilting cradle is known as the Chicago Improved Cube.1
Mixers working on the same principle are sometimes made in other forms than the cube. One of these is the cylindrical mixer, which is made of boiler plate and may be four or five feet in diameter and five or six feet long. This is rotated about a diagonal axis. It is said to be more easily and cheaply made than the cubical mixer, and dumps more quickly and cleanly, while the Cost of operation is about the same, and the mixing is as satisfactorily done as in the cubical form.
327. The so-called " Dromedary Mixer " 2 is a batch mixer specially designed for use on street work. The mixing chamber is a cylindrical steel drum with closed ends, mounted between two wheels. It is hinged along an element of the cylinder so that it opens into two halves like a clam shell bucket, to discharge. A trap door is provided for filling. The cart is drawn by a horse, and the chamber may be thrown in or out of gear with the cart wheels. The cement and sand being first added and the trap door closed, the horse draws the cart to the stone pile. The stone and water are here added and the cart is drawn to the work; the concrete, mixed on the way, is dumped by the driver, who merely raises a lever which not only separates the two halves of the mixer, but throws it out of gear so that it stops revolving. The chamber may be thrown out of gear at any time without dumping if desired.
328. The Ransome Concrete Mixer
The Ransome Concrete Mixer 3 "consists of a hollow rotary dome, having upon the inner surface of its periphery directing guides or flanges, and hinged shelves, by means of which the materials are thrown together and perfectly commingled. A discharge chute, or spout, is arranged to deliver the material into the barrow or cart when properly mixed." The mixer is also provided with an automatic device for proportioning the materials, and a conveyor to carry them to the mixer. water is supplied to the mixer through a pipe with facilities for regulating the supply.
1 Municipal Engineering and Contracting Co., Railway Exch., Chicago, III.
2 Manufacture now discontinued.
3 Ransome Concrete Machinery Co., 11 Broadway, N. Y.
329. The Smith Mixer1
The Smith Mixer1 is a batch machine made of two truncated cones placed base to base, and provided on the interior with deflecting plates designed to throw the materials from one end of the mixer to the other as the machine is revolved. At the junction of the two cones, on the outer circumference, is a spur gear by which the chamber is actuated. The latter rests upon rollers in a swinging frame, so arranged that the machine may be tilted for dumping while the drum is revolving. In operating this mixer it has been found advantageous to charge the broken stone or gravel first, and give one or two revolutions before adding the cement and sand, as this cleans the mortar from the corners. This form seems to be particularly adapted for a portable machine. They may be had mounted on trucks, with or without an engine, as desired.

Continue to:
prev: Art. 41. Mixing Concrete By Hand
Table of Contents
next: Art. 42. Concrete Mixing Machines. Continued
Tags
cement, concrete, sand, strength, portland

Topics
 Animals
 Architecture
 Arts & Crafts
 Computers
 Cooking
 Fiction
 Gardening & Planting
 History
 Medicine & Health
 Nature
 New Age
 Outdoors
 People
 Poems
 Personal Development
 Science & Engineering

Discover
 ChestOfBooks

[ Privacy Policy | 
  Terms of Use | 
  About Us |
  Search ]
  
© 2001-2014 Bookdome
Last modified Tue Jul  7 17:55:42 2015
