Repository: lakid/BD

File: science/Cement-Concrete/Art-43-Concrete-Mixing-Plants-And-Cost-Of-Machine-Mixing-Continued.html
Art. 43. Concrete Mixing Plants And Cost Of Machine Mixing. Continued

Free Books / 
  Science & Engineering / 
  Cement And Concrete / 

Art. 43. Concrete Mixing Plants And Cost Of Machine Mixing. Continued

Description
This section is from the book "Cement And Concrete", by Louis Carlton Sabin. Also available from Amazon: Cement and Concrete.
Art. 43. Concrete Mixing Plants And Cost Of Machine Mixing. Continued
341. Quebec Bridge
The plant used in the construction of the Quebec Cantilever Bridge2 consists of a No. 5 rotary stone crusher, with a maximum capacity of thirty cubic yards per hour, discharging into a bucket conveyor which delivered the crushed stone in a small storage bin directly over the concrete mixer. The latter was of the cubical form, five feet on a side, with a capacity of two cubic yards of concrete per batch.
1 Emile Low, U. S. Asst. Engr., Engineering News, Oct. 8, 1903.
2 Engineering News, Jan. 29, 1903.
The cement warehouse and the sand supply were near the mixer. Cement and sand were hoisted to the top of the machine in boxes, with bottoms inclined at forty-five degrees, each holding a batch, and dumped into the charging hopper of the mixer as required. The mixer was elevated sufficiently to permit dumping the concrete directly in a skip on a car, the latter being run to the work. The skip was handled by guy derricks. This plant made the remarkable record of two hundred eighty-five batches in ten hours, and on one occasion turned out one hundred fifty batches in five hours, or, if all were two-yard batches, at the rate of sixty yards per hour.
342. Galveston
For the construction of the Galveston sea wall two concrete mixing and handling machines were designed,1 each consisting of a double-deck car, on eight wheels, with two revolving derricks, one on either side for handling materials and concrete, respectively. The materials are delivered on tracks beside the mixer car track which is parallel to the sea wall. One derrick hoists the loaded skips from the material cars and deposits them on the upper deck of the mixer car, whence they are delivered in measured quantities to the Smith Rotary Mixer located on the lower deck. When mixed, the concrete is dumped into a skip, which is handled by the second derrick and dumped into the forms.
343. For work having similar requirements to that just described, namely, for retaining walls on track elevation, Chicago & Western Indiana R. R. at Chicago, the problem was met in a somewhat different manner.2 An ordinary flat car was double decked and the space between decks inclosed to protect the machinery, including the Drake Concrete Mixer. Cars containing cement, sand and stone were coupled in the rear of the mixer car. These material cars were fitted with removable wheeling platforms, making a complete runway along the sides of the cars. The materials were delivered at the mixer car in wheelbarrows and dumped into measuring boxes, and thence fed to the mixer. The concrete was delivered on a belt conveyor mounted on a boom with turntable permitting nearly half of a revolution. The outer end of the conveyor could be raised or lowered as desired, and the concrete was thus deposited where needed in the work. To permit the mixer train to move along the track, the two ends of a cable were made fast to anchorages placed about a thousand feet apart, one in front of, and the other behind, the train. As this cable had about eight turns around a winding drum on the mixer car, the train could be propelled forward or backward at will.
1 Engineering News, Jan. 15, 1903. 2 Ibid., Feb. 28, 1901.
A somewhat similar form has been used for street work, where the mixer and electric motor are mounted on a truck with a swinging conveyor for the delivery of concrete anywhere between the curbs. A pair of wheels in the rear serve to carry an inclined runway for wheelbarrows by which the materials are delivered to the mixer.
344. The data for the following items concerning the Cost of mixing concrete for culverts on railroad work are taken from an article in Engineering News.1
"The plant is located on a hillside with the crusher bins above the loading floor or platform that extends over the top of the mixer, so that crushed stone can be drawn directly from the chutes of the bins and wheeled to the mixer. The sand is hauled up an incline in one-horse carts and dumped on the floor, and is also wheeled in barrows to the mixer." The capacity of the cubical mixer used was seven-eighths cubic yard. The Cost of mixing and placing was as follows:
Items.
	Cost per Day.
	Cost per Cu.Yd.
	
One foreman assumed at $2.50 per day......
Three men supplying mixer at $1.50 per day.....
One engineman assumed at $2.00 per day......
Fuel and supplies assumed at.........
	$2.50 4.50 2.00 200
		
Cost of mixing 40 cu. yds...........
	$11.00
	$0.275
	
Two men loading wheelbarrows at $1.50......
Four men wheeling wheelbarrows at $1.50......
	$3.00 6.00
		
Cost of wheeling 40 cu. yds. 100 feet.......
	$9.00
	0.225
	
Four men ramming at $1.50..........
Four men wheeling in and bedding large stone in concrete at $1.50................
	$6.00 6.00
	0.150 0.150
	
Total Cost mixing and placing........
		$0.800

1 Location and Construction of the Ohio Residency, Pittsburg, Carnegie & Western R.R., Engineering News, May 21, 1903.
It is not explained why six men are required to load and wheel forty cubic yards one hundred feet in ten hours, but it may be that these men assisted in other operations.
Another contractor on the same work used a different form of mixer with much lower loading platform and handled the mixed concrete with skips and derrick. The Cost is estimated as follows:
1 man feeding mixer............... $1.50
1 engineman assumed at ............. 2.50
1 derrick man assumed at............. 2.50
2 tagmen swinging boom and dumping....... 3.00
6 barrowmen supplying mixer........... 9.00
2 men tamping................. 3.00
Fuel, supplies, etc................ 1.50
Cost of mixing and placing 50 cu. yds. . . $23.00 Cost per cu. yd., 46 cents.

Continue to:
prev: Art. 43. Concrete Mixing Plants And Cost Of Machine Mixing
Table of Contents
next: Art. 44. Cost Of Concrete
Tags
cement, concrete, sand, strength, portland

Topics
 Animals
 Architecture
 Arts & Crafts
 Computers
 Cooking
 Fiction
 Gardening & Planting
 History
 Medicine & Health
 Nature
 New Age
 Outdoors
 People
 Poems
 Personal Development
 Science & Engineering

Discover
 ChestOfBooks

[ Privacy Policy | 
  Terms of Use | 
  About Us |
  Search ]
  
© 2001-2014 Bookdome
Last modified Tue Jul  7 17:55:42 2015

File: science/Cement-Concrete/Art-43-Concrete-Mixing-Plants-And-Cost-Of-Machine-Mixing.html
Art. 43. Concrete Mixing Plants And Cost Of Machine Mixing

Free Books / 
  Science & Engineering / 
  Cement And Concrete / 

Art. 43. Concrete Mixing Plants And Cost Of Machine Mixing

Description
This section is from the book "Cement And Concrete", by Louis Carlton Sabin. Also available from Amazon: Cement and Concrete.
Art. 43. Concrete Mixing Plants And Cost Of Machine Mixing
337. Coosa River Improvement
The concrete plant used at Lock No. 31, Coosa River Improvement,2 was erected in a three-story shed. The top story served as a cement storage room and two hoppers were arranged in the floor to receive the cement for the mixers below. Level with the floor of the second story were two other hoppers immediately below the cement hoppers, to receive the sand and broken stone, while in the first story or basement the mixers were suspended' at a height sufficient to allow concrete cars to pass under them. The following description is from the report of the designer, Mr. Charles Firth, U. S. Asst. Engineer:1
1 Engineering News, Aug. 27, 1903.
2 Major F. A. Mahan, Corps of Engineers, U. S. A., in charge.
"The cars used in handling the sand and broken stone are of the side dump pattern and are brought into the charging room on either side of the hoppers. The cement is drawn from the cement room overhead in proper quantities, through vertical chutes arranged somewhat on the principle of the old-fashioned powder flask.
"The water is added to the materials as they enter the mixers, and the quantity, which will probably be variable with the temperature, is controlled by valves on the mixing floor, the operators being governed by indicators, which show the quantity used. The mixers are cubical boxes four feet on each side, inside measurement, made of steel plate five-sixteenths of an inch thick, with 2 1/2 by 2 1/2-inch angle irons. Each mixer is provided with a door in one corner, twenty-two inches square, fastened with a tempered steel spring catch, and held open when required with a hinged screw bolt. The shaft which revolves the mixers is three inches square. It is securely fastened to them by trunnion castings at diagonally opposite corners. The whole is driven by a 10 by 16 inch horizontal engine, and thrown in and out of gear by ordinary friction gearing with friction and brake levers.
"After a sufficient number of revolutions in the mixers, the concrete is dumped into the concrete cars below, which are of the center dump pattern".
The method given of measuring the cement is not recommended, as the charge of cement, if not a full barrel, should always be weighed. The three-story arrangement by which the materials were handled almost entirely by gravity was made possible by the high bank at the side of the lock pit.
1 Annual Report, Chief of Engineers, U.S.A., 1894, p. 1292.
The total Cost of the plant, exclusive of the boilers, is stated to have been about $8,000, and the average output about two hundred cubic yards of concrete per day of eight hours. The Cost of mixing, depositing and ramming 8,710 cubic yards of concrete in the construction of lock walls was at the rate of $0,884 per cubic yard.
338. Portland, Maine, Defenses
In the construction of the defenses at Portland, Maine,1 a five-foot cubical mixer was used. Sand and stone were delivered, by bucket conveyors, in bins directly over the mixer. "Immediately under these bins were two measuring hoppers for stone and sand, respectively, and an additional hopper for cement. From these measuring hoppers the charge was dumped into the mixer and thence, when mixed, into a car immediately under it. This car delivered the mixed batch by means of a hoisting engine and an inclined track to the site of the battery under a fifty-five foot derrick, which placed it in the work at the point required. Two barrels of cement, sixteen cubic feet of sand, and thirty-two cubic feet of stone constituted a batch. * * * The usual number of men engaged in the operation of mixing and placing was as follows: — Two master laborers, three steam engineers, two stokers and twenty-five laborers." It is said that 200 barrels of cement, or 100 batches, could be mixed and placed in a day of eight hours. This would make the labor Cost of this portion of the work 50 or 60 cents per cubic yard. The Cost stated, however, varies greatly according to the amount of detail in construction, and the lowest Cost given for " labor of mixing and placing" is $1.15 per cubic yard.
339. San Francisco Defenses
A cubical mixer used in the construction of the defenses at San Francisco 2 mixed 250 cubic yards per day with seven men, engineer, fireman, and five men to feed and dump mixer, at a labor Cost of $14.67 per day, or about six cents per cubic yard, exclusive of Cost of transportation and ramming. The materials and concrete were handled on cars run almost entirely by gravity.
340. Buffalo Breakwater
In the construction of the Buffalo Breakwater,1 the mixing plant, consisting of a cubical mixer with necessary engines and boilers and two derricks,was mounted on a dismantled lake schooner which could be placed beside the section of the breakwater under construction. The broken stone was delivered in a canal boat which could be tied up alongside the schooner, and outside of the canal boat lay the material scow. The latter was made from an old dump scow, the decked pockets serving as bins for cement, sand and gravel.
1 Report of Charles P. Williams to Maj. Solomon W. Roessler, Corps of Engrs., U. S. A., in charge. Report Chief of Engineers, 1900, p. 745.
2 Maj. Charles E. L. B. Davis, Corps of Engineers, U. S. A., Report Chief of Engrs., 1900, p. 980.
Into a steel bucket on the scow were loaded, by wheelbarrows, the following materials:
5.4 cu. ft. (1 1/2 bbls.) cement. 10.8 cu. ft. sand.
5.4 cu. ft. gravel. 21.6 cu. ft. total.
Into a similar bucket on the canal boat 21.6 cubic feet of broken stone were shoveled. As these buckets were filled, they were hoisted by one of the derricks and dumped into the cubical mixer. The latter discharged the mixed concrete into a skip and a derrick deposited the concrete in place. The Cost of labor per cubic yard of concrete is as follows:
Items.
	No. Men.
	Cost per Hour.
	Cu. Yds. per Hour.
	Cost of Labor per Cu. Yd.
	
Loading material into buckets from scows
	18
	$3.17 1/2
	18.2
	$0,174
	
mixing, including engine men and derrick
					
men.............
	11
	2.35
	18.2
	0.129
	
Placing, including foreman.....
	13
	2.65
	18.2
	0.146
	
Total labor.........
	42
	$8.17 1/2
	182
	$0.449

The above does not include Cost of fuel, nor of transporting materials from the storehouses or yards to the site of the work.

Continue to:
prev: Art. 42. Concrete Mixing Machines. Continued
Table of Contents
next: Art. 43. Concrete Mixing Plants And Cost Of Machine Mixing. Continued
Tags
cement, concrete, sand, strength, portland

Topics
 Animals
 Architecture
 Arts & Crafts
 Computers
 Cooking
 Fiction
 Gardening & Planting
 History
 Medicine & Health
 Nature
 New Age
 Outdoors
 People
 Poems
 Personal Development
 Science & Engineering

Discover
 ChestOfBooks

[ Privacy Policy | 
  Terms of Use | 
  About Us |
  Search ]
  
© 2001-2014 Bookdome
Last modified Tue Jul  7 17:55:42 2015

File: science/Cement-Concrete/Art-44-Cost-Of-Concrete-Part-2.html
Art. 44. Cost Of Concrete. Part 2

Free Books / 
  Science & Engineering / 
  Cement And Concrete / 

Art. 44. Cost Of Concrete. Part 2

Description
This section is from the book "Cement And Concrete", by Louis Carlton Sabin. Also available from Amazon: Cement and Concrete.
Art. 44. Cost Of Concrete. Part 2
.9 bbl. cement at $2.46 (including $0.59 per bbl. storage)................. $2.214
.28 cu. yd. shell, at $0.45 per cu. yd.......128
.47 " sand, at 0.12 " " ......056
.80 " stone, at 2.95 " " ..... 2.360
Total materials.......... $4.758
mixing and placing............. $0.623
forms....................370
Total.............. .993
Total Cost per cubic yard ...... $5.751
349. Defenses San Francisco, Cat3
Defenses San Francisco, Cat3 — Cubical mixer; materials drawn from bins into measuring cars, hoisted by elevator and dumped into hopper of mixer. Mixer given twelve to fourteen turns and concrete dumped into cars, pushed by hand out on trestles, and dumped in place. Average capacity plant, 280 cubic yards per day of eight hours. Itemized Cost of 8,328 cubic yards of concrete in place was as follows:
1 Report Lieut. Robert P. Johnson, Corps of Engineers, U. S. A., Report Chief of Engineers, 1899, p. 906.
2 Report Lieut. Frank C. Boggs, Corps of Engineers, U. S. A., Report Chief of Engineers, 1900, p. 931.
3 Maj. Charles E. L. B. Davis, Corps of Engineers, in charge. Report Chief of Engineers, 1900, p. 980.
1 Capt. George A. Zinn, Corps of Engineers, U. S. A., in charge. Report Chief of Engineers, 1900, p. 3467.
.758 bbl. Portland cement, at $3.03 per bbl . . . $2.298
.887 cu. yd. rock, at $1.80 per cu. yd...... 1.597
.41 cu. yd. sand, at 0.73 per cu. yd....... .299
water................... .016
Cost of materials......... $4.210
Concrete plant, erection per cu. yd. concrete . . $0.269
Concrete plant, running expenses per cu. yd. . . .022
Concrete plant, taking down......... .020
Cost for plant, exclusive of purchase price............. .311
forms — materials............. $0.272
forms — labor in erecting.......... .346
forms — labor taking down......... .079
Cost forms............ .697
Labor mixing, placing and ramming...... .626
Total Cost per cubic yard...... $5.844
350. In the building of a concrete dam for the enlargement of the head of the Louisville and Portland Canal,1 comparison of Cost of hand and machine mixing is given by Asst. Engr. j. H. Casey.
1.63 bbls. natural cement, at $0.635 per bbl. . . $1.034 2 volumes sand, .47 cu. yd., at .87 per cu. yd. . . .408 5 volumes broken stone, .89, cu. yd. at $.84 . . .756
Cost of testing cement............ .081
forms, material for............ .107
forms, labor making and setting up...... .168
Cost materials and forms...... $2.554
Hand Mixed Concrete
Cost of mixing............... $1.917
Cost of placing and tamping......... .791
Cost of mixing and placing.......... $2.708
Total Cost hand mixed concrete per cu. yd. in place.......... $5.262
Machine Mixed Concrete
Charging and running mixer . ........ $0.864
Placing and tamping............. .585
Cost mixing and placing........... $1.449
Total Cost machine mixed concrete per cu. yd. in place........ $4.003
Difference in favor machine mixing...... $1.26
Since the above concrete was placed in large masses, the costs of labor are considered high, and it is probable the work was done with exceptional care.
351. In the construction of the lock at the Cascades Canal1 the concrete plant was so arranged that the materials did not have to be elevated, but much of the work of transportation was done by gravity. The mixing of about eighteen hundred yards by hand permits a comparison to be.made with machine mixing by which method about seven thousand eight hundred yards were made. The costs were as follows:
Items.
	Cost per Cu. Yd. of Concrete.
	
Hand Mixed and Placed by Derrick.
	Machine Mixed and Placed by Chute.
	
Amounts.
	Total.
	Amounts.
	Total.
	
.805 bbl. Portland cement at
					
$4.08........
	$3.29
		$3.29
		
.450 cu. yd. sand at $1.04 . .
	.47
		.47
		
.579 cu. yd. gravel at $1.04 . .
	.60
		.60
		
.317 cu. yd. broken stone at
					
$1.70........
	.54
		.54
		
Cost materials in concrete .
		$4.00
		$4.90
	
Timbering........
	.15
		.15
		
Testing cement and general
					
repairs........
	.22
		.22
		
forms and tests.....
		.37
		.37
	
mixing, labor......
	1.07
		.39
		
" repairs and fuel . . .
	.02
		.04
		
Total Cost mixing.....
		1.09
		.43
	
Placing, labor......
	.60
		.41
		
" fuel, tramways, etc.
	.19
		.05
		
Total Cost placing ....
		.79
	. . .
	.46
	
Total Cost concrete per cu. yd.
		$7.15
		$6.16

352. In the construction of the retaining walls for the Chicago Drainage Canal,2 a special plant was designed for the work on account of the large quantities of concrete required, and this, combined with the low Cost of materials and the character of the work, resulted in a very low Cost concrete. On Section 14 the stone was selected from the spoil banks along the canal and could usually be obtained within one hundred feet. This stone, which was delivered, to the crusher by wheelbarrows, required some sledging to reduce it to crusher size. An Austin jaw crusher was mounted on a flat car with the Sooysmith mixer. "The cement, sand and stone were raised from their respective bins by means of belt conveyors running at the same rate of speed, but carrying buckets spaced proportional to the required ingredients." "The Cost of a second hand plant used on this section was estimated at $9,600, including two crushers and two mixers at $1,500 for each machine. common labor Cost $1.50 per day; firemen, enginemen, and carpenters from $2.00 to $3.00 per day. The itemized cost is as follows:
1 Maj. Thomas H. Handbury, Corps of Engineers, U. S .A., in charge. Report Lieut. Edward Burr, Report Chief of Engineers, 1891, Vol. v. Abstracted, Engineering News, June 2, 1892.
2 " Construction of Retaining Walls for the Sanitary District of Chicago," by Mr. James W. Beardsley, and discussion by Mr. Charles L. Harrison. Jour. W. Soc. Engrs., Dec, 1898.
Items.
	Cost, Cents
	
per CU.yd.
	
General, including superintendent, blacksmith, water boys, etc.
	7.8
	
Quarrying, i. e., delivering stone to crusher........
	30.3
	
Crushing ....................
	7.3
	
Transportation, delivering sand and cement to mixer by teams
	14.2
	
forms, exclusive of lumber .............
	15.0
	
mixing.....................
	12.1
	
Placing and tamping................
	10.8
	
Total....................
	97.5
	
Cost of plant (no salvage allowance).........
	40.7
	
Cost of cement and sand.............
	163.3
	
Total Cost concrete per cubic yard.........
	$3,015

The amount of concrete used on this section was 23,568 cu. yds.
353. On Section 15 of the same work the conditions were somewhat different. The stone had to be quarried within about a thousand feet of the crusher. The stone, after being broken to crusher size, was delivered on the tipping platform of the No. 7 Gates crusher in cars drawn by a cable hoist. "The average output of the crusher for a day of ten hours was about 210 cubic yards." The materials were transported to the mixer in four and one-half yard dump cars drawn by a light locomotive. The mixer was of the spiral screw type and deposited the materials on a rubber belt conveyor. The mixer and operating machinery were mounted on a car which propelled itself by means of rope and winch. The plant for this section was new and estimated to Cost $25,420, including $12,000 for one crusher.

Continue to:
prev: Art. 44. Cost Of Concrete
Table of Contents
next: Art. 44. Cost Of Concrete. Part 3
Tags
cement, concrete, sand, strength, portland

Topics
 Animals
 Architecture
 Arts & Crafts
 Computers
 Cooking
 Fiction
 Gardening & Planting
 History
 Medicine & Health
 Nature
 New Age
 Outdoors
 People
 Poems
 Personal Development
 Science & Engineering

Discover
 ChestOfBooks

[ Privacy Policy | 
  Terms of Use | 
  About Us |
  Search ]
  
© 2001-2014 Bookdome
Last modified Tue Jul  7 17:55:42 2015

File: science/Cement-Concrete/Art-44-Cost-Of-Concrete-Part-3.html
Art. 44. Cost Of Concrete. Part 3

Free Books / 
  Science & Engineering / 
  Cement And Concrete / 

Art. 44. Cost Of Concrete. Part 3

Description
This section is from the book "Cement And Concrete", by Louis Carlton Sabin. Also available from Amazon: Cement and Concrete.
Art. 44. Cost Of Concrete. Part 3
Items.
	Cost per Cu. Yd. of Concrete, Cents.
	
Quarrying (exclusive of 8.3 cents for explosives)
	8.2
	
19.2
	
Crushing...............
	12.8
	
Transportation, delivering cement, sand and stone on a
		
platform beside the mixer.........
	8.1
	
forms, exclusive of timber..........
	14.2
	
mixing, including shoveling materials from platform to
		
mixer...............
	25.0
	
Placing and tamping............
	11.6
	
Total...............
	99.1
	
Cost of plant (no salvage allowance).......
	56.7
	
Powder for quarrying...........
	8.3
	
Cement and sand.............
	158.6
	
Total Cost concrete per cu. yd........
	$3,227

The amount of concrete used on this section was 44,811 cubic yards.
The detailed Cost is as follows:

Continue to:
prev: Art. 44. Cost Of Concrete. Part 2
Table of Contents
next: Chapter XV. The Tensile And Adhesive Strength Of Cement Mortars And The Effect Of Variations In Treatment. Art. 45. The Tensile Strength Of Mortars Of Various Compositions And Ages
Tags
cement, concrete, sand, strength, portland

Topics
 Animals
 Architecture
 Arts & Crafts
 Computers
 Cooking
 Fiction
 Gardening & Planting
 History
 Medicine & Health
 Nature
 New Age
 Outdoors
 People
 Poems
 Personal Development
 Science & Engineering

Discover
 ChestOfBooks

[ Privacy Policy | 
  Terms of Use | 
  About Us |
  Search ]
  
© 2001-2014 Bookdome
Last modified Tue Jul  7 17:55:42 2015

File: science/Cement-Concrete/Art-46-Consistency-Of-Mortar-And-Aeration-Of-Cement.html
Art. 46. Consistency Of Mortar And Aeration Of Cement

Free Books / 
  Science & Engineering / 
  Cement And Concrete / 

Art. 46. Consistency Of Mortar And Aeration Of Cement

Description
This section is from the book "Cement And Concrete", by Louis Carlton Sabin. Also available from Amazon: Cement and Concrete.
Art. 46. Consistency Of Mortar And Aeration Of Cement
360. Effect Of Consistency Of Mortar On Tensile Strength
The results in Table 73 are from briquets of Portland cement with two parts "Standard" crushed quartz. The consistency of the mortars varied from a "trifle dry," in which water rose to the surface only after continued tamping, to a wet mortar which would just hold its shape when placed in a heap on the slab. Half of the briquets were immersed, while the remainder were stored in the air of the laboratory. The air hardened specimens gave higher results in all cases than those hardened in water. The highest strength was given in general by the dry est mortar, but the differences in strength decrease as the age of the specimen increases.
Table 73. Effect Of Consistency On The Strength Of Portland Cement Mortar Hardened In Water And Air
Ten-silk Strength, Pounds per Square Inch.
Age of Briquets.
	Consistency of Mortar.
	
Briquets Hardened in Fresh water.
	Briquets Hardened in Air of Laboratory.
	
a
	b
	c
	d
	e
	a
	b
	c
	d
	e
	
7 days . . .
	340
	310
	226
	191
	158
	407
	341
	263
	230
	202
	
28 days . . .
	383
	378
	314
	291
	249
	506
	463
	345
	393
	302
	
3 months . .
	515
	535
	514
	429
	411
	665
	593
	638
	597
	451

Cement: Brand R, Sample 18 R, with two parts "Standard" sand. Consistency: a, trifle dry; b, O.K.; c, moist; d, very moist; e, would just hold shape.
361. Tables 74 and 75 give similar results for Portland and natural cement mortars, respectively, all specimens having hardened in water for three months. The amount of water used in gaging had a wide range, giving mortars of all consistencies from very dry to very moist. The richness of the mortar was also varied, from neat cement to five parts sand. A comparison of the results in these two tables indicates that the highest strength is usually given by mortars a trifle dryer than that considered right for briquets; that an excess of water is less deleterious to rich mortars than to lean ones, and to Portland cement than to natural cement.
362. Conclusions
Although all of these tests indicate the superiority of dry mortars, in considering the effect of consistency from a practical standpoint, one must not fail to consider the difference between the conditions existing in the actual use of mortars and in laboratory tests. When mortar is used in masonry, the stones or bricks, even though they be dipped, or sprayed with a hose before setting, are very likely to press out or absorb considerable moisture from the mortar. To realize this one has only to raise a heavy stone just after it has been bedded; and the greater ease of setting either stone or brick, and obtaining a full mortar bed, with a rather wet mortar, is appreciated by all masons. In the laying of concrete, the difficulties of obtaining a compact mass with a dry mortar are also not to be overlooked, but this point is discussed elsewhere.
Table 74. Variations In Consistency Of Mortar. Effect On Strength Of Portland Mortar At Three Months
Parts Sand to 1 Cement by Weight.
	Tensile Strength, Pounds per Square Inch, for Consistency Number.
	
1
	2
	3
	4
	5
	6
	7
	8
	9
	
0
	608
	635
	763
	744
	708
	707
	729
	685
	...
	
1
	513
	543
	618
	588
	594
	613
	566
	566
	538
	
2
	...
	...
	429
	...
	447
	398
	393
	382
	...
	
3
	...
	289
	...
	322
	329
	310
	...
	279
	...
	
5
	...
	208
	...
	230
	201
	189
	...
	167
	...

Consistency — Significance of numbers : Increasing per cent, water used for higher numbers.
1 — Very dry ; little or no moisture appeared on surface of briquets. 5—About proper consistency for briquets. 9 — Very moist; mortar would barely hold shape and shrank in molds in hardening.
Table 75. Variations In Consistency Of Mortar. Effect On Strength Of Natural Cement Mortar At Three Months
Parts Sand to 1 Cement by Weight.
	Tensile Strength, Pounds per Square
Inch for Consistency Number.
	
1
	2
	3
	4
	5
	6
	7
	8
	9
	
0
	...
	...
	372
	373
	...
	305
	...
	268
	263
	
1
	...
	...
	312
	314
	...
	286
	281
	241
	207
	
2
	...
	239
	255
	283
	277
	258
	242
	204
	176
	
3
	...
	...
	217
	208
	206
	183
	...
	139
	...
	
5
	...
	...
	150
	155
	125
	101
	...
	74
	...

Consistency—Significance Of Numbers
1 — Very dry; little or no moisture appeared on surface briquets. 5 — About proper consistency for briquets.
9 — Very moist; mortar would barely hold shape and shrank in hardening.
363. Effect Of Aeration On The Tensile Strength Of Cement
Portland cements that are not perfect in composition and, burning, and that therefore contain free lime, may sometimes be rendered sound by exposing them to air, and such exposure: was at one time considered almost essential in Portland cement manufacture.
Fresh Portland cements that are slightly defective may have their properties quite radically changed by such treatment; their rate of setting becoming first more rapid, and then, by further aeration, slower, and their tendency to expand overcome or ameliorated. Portland cements that are perfectly sound suffer some loss in. specific gravity by the absorption of carbonic acid and water from the atmosphere, but moderate aeration has no radical effect upon their strength, and Port-lands deteriorate but very slowly by storage, provided the. cement is kept dry and does not cake in the package.
Natural cements, however, usually suffer by aeration, and this is illustrated by tests on several samples of one brand; given in Tables 76 and 77. Of the four samples in Table 76, NN and 00 showed an improvement by two weeks' exposure to air, spread out in a thin layer, but longer exposure resulted in a serious loss of strength. Of the other two samples, SS was greatly improved by five weeks' aeration, but longer exposure was detrimental, while sample QQ showed a continuous improvement up to the limit of eleven weeks' exposure to air.
Table 76. Effect Of Aeration On Four Samples Of Same Brand Natural Cement
number
Weeks
Cement
Aerated.
	Tensile Strength, Pounds per
Square Inch.
	
Age of Briquets,
6 Months to 7 Months.,
	Age Briquets,
2,Years.
	
Sample QQ
	SS
	NN
	OO
	NN
	OO
	
0
	242
	183
	343
	340
	316
	306
	
2
	237
	269
	357
	506
	368
	432
	
5
	256
	403
	...
	...
	...
	...
	
7
	268
	358
	...
	...
	...
	...
	
10
	...
	...
	225
	212
	246
	284
	
11
	313
	279
	...
	...
	...
	...
	
13
	...
	...
	213
	218
	260
	258

Cement: Brand Gn; Sand, two parts crushed quartz to one cement. All briquets of one sample were made by one molder and same percentage water used.
In Table 77 the effect of aeration on five samples of the same brand is shown. One of these samples was overburned and was rendered practically worthless by fourteen weeks' exposure to air. Nearly all of the samples in this table were seriously affected by six weeks' aeration.
Table 77. Natural Cement. Effect Of Aeration
Cement.
	Parts Sand to 1
Cement.
	Age of
Briquets.
	Tensile Strength, Pounds per Square Inch, Cement Aerated.
	a
	b
	Specific Gravity of Fresh Cement.
	
Brand.
	Sample.
	4 to 5 days.
	11 to 12 days.
	45 to 51 days.
	99 days.
	
Gn
	84
	2
	6 mo.
	414
	321
	208
	216
	80.5
	54
	3.01
	
"
	83
	"
	"
	463
	392
	211
	235
	85.9
	41
	3.11
	
"
	82
	"
	"
	445
	350
	217
	266
	85.6
	34
	3.09
	
"
	U'
	"
	"
	383
	354
	273
	274
	87.8
	23
	2.95
	
"
	0'
	"
	"
	263
	293
	277
	52
	89.7
	97
	3.14

a — Fineness expressed as per cent, passing holes .0046 inch square. b— Time setting fresh cement, time to bear 1/12 inch 1/4 lb. wire.

Continue to:
prev: Chapter XV. The Tensile And Adhesive Strength Of Cement Mortars And The Effect Of Variations In Treatment. Art. 45. The Tensile Strength Of Mortars Of Various Compositions And Ages
Table of Contents
next: Art. 47. Regaging Cement Mortar
Tags
cement, concrete, sand, strength, portland

Topics
 Animals
 Architecture
 Arts & Crafts
 Computers
 Cooking
 Fiction
 Gardening & Planting
 History
 Medicine & Health
 Nature
 New Age
 Outdoors
 People
 Poems
 Personal Development
 Science & Engineering

Discover
 ChestOfBooks

[ Privacy Policy | 
  Terms of Use | 
  About Us |
  Search ]
  
© 2001-2014 Bookdome
Last modified Tue Jul  7 17:55:42 2015

File: science/Cement-Concrete/Art-47-Regaging-Cement-Mortar-Continued.html
Art. 47. Regaging Cement Mortar. Continued

Free Books / 
  Science & Engineering / 
  Cement And Concrete / 

Art. 47. Regaging Cement Mortar. Continued

Description
This section is from the book "Cement And Concrete", by Louis Carlton Sabin. Also available from Amazon: Cement and Concrete.
Art. 47. Regaging Cement Mortar. Continued
Table 82. Regaging Natural Cement Mortar
Ref.
	Cement.
	Sand.
	Tensile Strength, Pounds per Square Inch, for Mortars Receiving Different Treatment.
	
Brand.
	Sample.
	Kind.
	Parts to 1 Cement.
	a
	b
	c
	d
	e
	f
	g
	h
	i
	k
	l
	
1
2 3 4
5
	Gn
"
An
" Gn
	54R
"
13s
"
54R
	P.P. pass No. 10
"
" "
"Standard"
	2 2 2 2
2
	359 386 365 384 455
	381
...
390 460
...
	336 ...
355 ...
395
	404 ...
436 ...
421
	364 ...
189
...
...
	...
394
...
...
...
	...
346 ...
367
...
	...
435 ...
447
...
	...
412 ...
388
...
	...
...
...
...
431
	...
...
...
...
369

Age of all briquets, 1 year.
Treatment
a — Mortar molded as soon as gaged.
b — Mortar let stand 1 hour, regaged at intervals of 1/2 hour ; total number of gagings, 3. c —Mortar let stand 2 hours, regaged and briquets made; total number of gagings, 2. d — Mortar let stand 2 hours, regaged at intervals of 1/2 hour; total number of gagings, 6. e — Mortar let stand 4 hours, regaged at intervals of 1/2 hour; total number of gagings, 9. f — Same as b, except water added in regaging to restore consistency of mortar. g — Same as c, except water added in regaging to restore consistency of mortar. h — Same as d, except water added in regaging to restore consistency of mortar. i — Same as e, except water added in regaging to restore consistency of mortar. k — Mortar let stand 1 hour, regaged and briquets made.
l — Mortar let stand 4 hours, regaged at intervals of 1 hour; total number of gagings, 5.
Neat cement mortars of these two brands appeared more plastic when they were re tempered with more water after standing one hour (column f), but if allowed to stand three hours (column i), they had then become quite hard set. Mortars containing two parts sand that had stood sixty to ninety minutes with intermediate retempering, showed a slight increase in tensile strength, but more severe treatment was deleterious.
In Table 82 the mortars all contain two parts sand to one of cement,by weight. The only cases of any serious results of retempering are for mortars standing four hours and regaged, at intervals of one-half hour or one hour, with no water added to the original mortar. Briquets made from mortar that had been gaged every half hour, and was molded two hours after first mixed, showed a somewhat higher strength than briquets made of fresh mortar.
Table 83 shows that the behavior of regaged natural cement mortars, as shown in the preceding tables, is not an eccentricity of one or two brands. Mortars containing two parts sand do not appear to suffer in tensile strength by being allowed to stand two hours if regaged hourly.
Table 83. Effect Of Regaging On Tensile Strength. Five Brands Natural Cement
Parts
Sand to
1
Cement.
	Age Briquets.
	Time
Elapsed between First Gaging and
Molding.
	Total
Number
Gagings.
	Interval Between Successive Gagings.
	Tensile Strength,
Pounds per
Square Inch.
	
Brands.
	
En
	An
	On
	Kn
	Hn
	
2
	28 days
		1
		58
	171
	231
	178
	174
	
2
	"
	2 hours
	3
	1 hour
	109
	168
	310
	178
	190
	
2
	6 months
		1
		228
	328
	306
	361
	273
	
2
	"
	2 hours
	3
	1 hour
	284
	382
	307
	416
	347
	
4
	28 days
		1
		39
	49
	149
	23
	68
	
4
	"
	2 hours
	3
	1 hour
	33
	70
	146
	...
	66
	
4
	6 months
	...
	1
	...
	104
	146
	188
	216
	129
	
4
	"
	2 hours
	3
	1 hour
	97
	147
	184
	227
	137

Notes: —Sand, Point aux Pins, passing No. 10 sieve.
In general, each result mean of five briquets. All briquets made by one molder and stored in one tank. All mortars appeared about same consistency when molded. No water added in regaging except Brand Kn, 1 to 2 mortar, standing two hours.
368. Conclusions
The conclusions to be drawn from these tests appear to be as follows: The cohesive strength of mortars of neat cement is appreciably diminished if they are allowed to stand a considerable length of time after gaging before they are used. Sand mortars, especially of Portland cement, usually develop a higher tensile strength under moderate treatment of this kind; and if regaged frequently, with sufficient water added to keep them plastic, mortars of slow setting cements may be used several hours after made without serious detriment to the tensile strength. Portland cements withstand severe treatment better than natural cements.
The effect of regaging on the adhesive strength is shown in Table 117, § 405. These tests were quite severe and pointed to the conclusion that the adhesive strength is diminished by standing and regaging, rich mortars and natural cement mortars being most affected.
The effect of regaging on a given sample should be investigated before it is permitted to any great extent, or in the most careful work. Regaged mortars are said not to give good results in sea water, and it may be expected that quick setting cement will be injured by regaging.

Continue to:
prev: Art. 47. Regaging Cement Mortar
Table of Contents
next: Art. 48. Mixture Of Cement With Lime, Etc
Tags
cement, concrete, sand, strength, portland

Topics
 Animals
 Architecture
 Arts & Crafts
 Computers
 Cooking
 Fiction
 Gardening & Planting
 History
 Medicine & Health
 Nature
 New Age
 Outdoors
 People
 Poems
 Personal Development
 Science & Engineering

Discover
 ChestOfBooks

[ Privacy Policy | 
  Terms of Use | 
  About Us |
  Search ]
  
© 2001-2014 Bookdome
Last modified Tue Jul  7 17:55:42 2015
