Repository: lakid/BD

File: science/Cement-Concrete/Art-47-Regaging-Cement-Mortar.html
Art. 47. Regaging Cement Mortar

Free Books / 
  Science & Engineering / 
  Cement And Concrete / 

Art. 47. Regaging Cement Mortar

Description
This section is from the book "Cement And Concrete", by Louis Carlton Sabin. Also available from Amazon: Cement and Concrete.
Art. 47. Regaging Cement Mortar
364. The Effect Of Thorough Gaging
The value of thorough gaging is a point frequently overlooked in the preparation of mortars and concretes. Table 78 gives a few of the results obtained in experiments to determine the effect of thorough work in mixing. The tests are made with two brands of natural and one of Portland, with two parts sand to one cement by weight. The two minutes' mixing with hoe and box method gave a more thorough gaging than could have been accomplished in the same time with a trowel, and represented about the amount of work put on mortars for testing. We are not, therefore, comparing well mixed and poorly mixed mortars, but: rather well gaged and better gaged. The effect of the additional work is shown in all cases; to double the time spent in gaging, increases the strength of the resulting mortar about five per cent., while to quadruple the time adds twenty-six per cent, to the strength.
Table 78. Effect Of Thorough Gaging
Ref.
	Cement.
	Sand, Two Parts to One Cement.
	Tensile Strength, Lbs. per Sq. In., for Mortar Gaged,
	
	Kind.
	Brand.
	Kind of Sand.
	2 Min.
	4 Min.
	8 Min.
	
1
2
3
4
	Natural
"
"
Portland
	Gn
"
An
R
	Pt. aux Pins Pass #10 Sieve
Standard Pt. aux Pins Pass #10 Sieve Pt. aux Pins Pass #10 Sieve
	352
418
368
525
	356
459 376
554
	482
572 421
616
	
Mean................
Proportional.............
	416 100
	436 105
	523 126

365. Regaging
When more mortar is mixed at one time than is required for immediate use, there is always a temptation to retemper the mass and use it, even though it may have been standing for some time. The practice is usually prohibited by specifications and strenuously opposed by engineers. The tests recorded in Tables 79 to 83 were made to determine the effect of regaging on the resulting strength of the mortar.
366. The results obtained with two brands of Portland cement are given in Table 79. The first result in each line of the table is the strength attained by the mortar when treated as usual. The severity of the treatment of the mortar as regards regaging is shown by the letters heading the columns and the corresponding foot notes. The first general statement to be made concerning the results in this table is that in no case is the effect of regaging Portland mortars containing sand shown to be seriously deleterious to the tensile strength. Neat cement mortar is not improved by regaging, and if allowed to stand more than one hour, and then made into briquets without any further addition of water, the strength is considerably decreased. If water is added and the mortar frequently regaged, however, even neat cement mortar does not suffer a great decrease in strength by three to six hours standing. Rich mortars, containing one part sand, are not seriously affected by standing three hours if regaged frequently. Poorer mortars, with two to four parts sand, show an actual increase in strength as the effect of such severe treatment as standing five hours, if re-tempered with more water once an hour. These two brands were slow setting Portlands, beginning to set in forty minutes to two hours. The increase in strength of the regaged mortars is doubtless due, at least in part, to the more thorough gaging which they received.
Table 79. Regaging Portland Cement Mortar
Ref.
	Cement.
	Sand.
	Age of
Briquets.
	Tensile Strength, Pounds per Sq. In.
	
Brand.
	Sample.
	Kind.
	Parts to 1
Cement.
	a
	b
	c
	d
	e
	f
	g
	h
	i
	j
	k
	
1
	R
	300S
	P.P. pass No. 10
	2
	6 mos.
	437
	511
	477
	606
	479
	...
	...
	...
	...
	...
	...
	
2
	"
	"
	"
	2
	1 yr.
	467
	462
	617
	514
	518
	...
	...
	...
	...
	...
	...
	
3
	H
	5S
	"
	2
	3 mos.
	559
	...
	525
	...
	...
	...
	556
	537
	599
	...
	...
	
4
	"
	"
	"
	2
	1 yr.
	605
	...
	581
	...
	...
	...
	559
	576
	612
	...
	. .
	
5
	R
	EE
	"
	0
	6 mos.
	698
	...
	684
	407
	...
	...
	...
	564
	...
	593
	542
	
7
	"
	"
	"
	0
	"
	710
	...
	...
	...
	...
	698
	...
	595
	...
	572
	544
	
7
	"
	"
	"
	0
	2 yrs.
	675
	...
	704
	...
	...
	...
	...
	...
	...
	603
	573
	
8
	"
	"
	"
	0
	"
	747
	...
	...
	...
	...
	688
	...
	...
	...
	612
	616
	
9
	"
	"
	Standard
	1
	3 mos.
	784
	...
	...
	...
	...
	...
	...
	767
	...
	...
	...
	
10
	"
	"
	"
	1
	1 yr.
	823
	...
	...
	...
	...
	...
	...
	803
	...
	...
	...
	
11
	"
	"
	"
	4
	3 mos.
	218
	...
	...
	...
	...
	...
	...
	278
	...
	...
	...
	
12
	"
	"
	"
	4
	1 yr.
	282
	...
	...
	...
	...
	...
	...
	310
	...
	...
	...

Treatment
a — Treated as usual.
b—Mortar allowed to stand 1 hour, and briquets molded without regaging. c — Mortar allowed to stand 1 hour, regaged and briquets made. d — Mortar allowed to stand 3 hours, regaged every hour. e — Mortar allowed to stand 5 hours, regaged every hour.
f — Same as c, except that water was added in regaging to restore original consistency. g—.Mortar allowed to stand 3 hours, then regaged and briquets made, water added. h — Same as d, except that water was added in regaging to restore original consistency. i — Same as e, except that water was added in regaging to restore original consistency, j — Mortar allowed to stand 6 hours, then regaged and briquets made ; water added. k — Mortar allowed to stand 6 hours, regaged every hour; water added to restore consistency.
Table 80 gives similar results of briquets one year old made at another time with two parts river sand. The fact that during the delay between the making and use of the mortar it should be frequently re tempered with water to make up for the loss by evaporation, is plainly shown.
Table 80. Regaging Portland Cement Mortar
Tensile Strength, Pounds per Square
Inch, for Varying Treatment.
	
a
	c
	d
	e
	f
	h
	i
	j
	
579 654
	565 579
	569
...
	570
...
	568
...
	...
627
	...
624
	...
560

Cement: Portland, Brand R, Sample 42 M. Sand: 2 parts "Point aux Pins," passing No. 10 sieve. Age of briquets, 1 year. Treatment::— a — Molded as soon as gaged.
c — Mortar let stand 1 hour, regaged and briquets made.
d — Mortar let stand 3 hours, regaged each hour.
h — Mortar let stand 3 hours, regaged each hour and water added to restore original consistency. e — Mortar let stand 5 hours, regaged each hour. i — Mortar let stand 5 hours, regaged each hour and water added to restore original consistency. f — Mortar let stand 5 hours, regaged and briquets made. j — Mortar let stand 5 hours, regaged and briquets made; water added to restore original consistency.
367. Similar tests with natural cements are shown in Table 81, and it appears that cements of this class, especially if mixed neat, will not stand the same severe treatments without injury.
Table 81. Regaging Natural Cement Mortar
Ref.
	Cement.
	Sand.
	Age of
Briquets.
	Tensile Strength, Pounds per Sq. In., for Mortars Receiving Different Treatment.
	
Brand.
	Sample.
	Kind.
	Parts to 1 Cement.
	a
	b
	c
	d
	e
	f
	g
	h
	i
	
1 2 3 4 5 6 7 8 9
	Gn
" " "
An Gn
" " "
	91M
"
FF
"
D
FF
"
" "
	P.P. pass No. 10
"
-
-
-
"Standard"
"
" "
	2 2 0 0 0 2 2 4 4
	3 months
1 year
6 months
2 years
6 months
3 months 1 year
3 months 1 year
	264 291 405 415 343 340 297 159 201
	261 288
...
...
...
...
...
...
	291 310
...
...
...
...
...
...
	325 335
...
...
...
...
...
...
	305 366
...
...
...
...
...
...
	...
...
290 286 342
...
...
...
	...
...
247 280 287 386 273 106 194
	...
...
248 318 257
...
...
...
	...
...
252 320 253
...
...
...

Treatment
a — Molded as soon as gaged.
b — Mortar let stand 20 minutes after first gaging, then regaged and briquets molded, c — Mortar let stand 40 minutes after first gaging, then regaged and briquets molded. d — Mortar let stand 60 minutes after first gaging, then regaged and briquets molded. e — Mortar let stand 60 minutes after first gaging, then regaged and let stand 30 minutes; then again regaged and briquets molded. f — Mortar let stand 1 hour after first gaging, then regaged with enough water added to bring to about same consistency as before, and briquets molded. g — Mortar let stand total time of 3 hours, being regaged every hour with enough water added to bring to first consistency. h — Mortar let stand total time of 5 hours, being regaged every hour with enough water added to bring to first consistency. i— Mortar let stand 3 hours, then regaged once with additional water and briquets molded. All cements rather slow setting, Brand An very slow setting.

Continue to:
prev: Art. 46. Consistency Of Mortar And Aeration Of Cement
Table of Contents
next: Art. 47. Regaging Cement Mortar. Continued
Tags
cement, concrete, sand, strength, portland

Topics
 Animals
 Architecture
 Arts & Crafts
 Computers
 Cooking
 Fiction
 Gardening & Planting
 History
 Medicine & Health
 Nature
 New Age
 Outdoors
 People
 Poems
 Personal Development
 Science & Engineering

Discover
 ChestOfBooks

[ Privacy Policy | 
  Terms of Use | 
  About Us |
  Search ]
  
© 2001-2014 Bookdome
Last modified Tue Jul  7 17:55:42 2015

File: science/Cement-Concrete/Art-48-Mixture-Of-Cement-With-Lime-Etc-Part-2.html
Art. 48. Mixture Of Cement With Lime, Etc. Part 2

Free Books / 
  Science & Engineering / 
  Cement And Concrete / 

Art. 48. Mixture Of Cement With Lime, Etc. Part 2

Description
This section is from the book "Cement And Concrete", by Louis Carlton Sabin. Also available from Amazon: Cement and Concrete.
Art. 48. Mixture Of Cement With Lime, Etc. Part 2
Table 87. Slaked Lime In Portland Cement Mortars
Ref.
	Lime in form of
	Proportions.
	Tensile Strength, Pounds per Square Inch., Sample Stored in
	
Cement, Grams.
	CaO in Lime Paste or Powder, Grams.
	Sand, Grams.
	Open Air.
	water Laboratory.
	
1
	Paste
	200
	0
	600
	404
	382
	
2
	"
	200
	20
	600
	308
	426
	
3
	"
	200
	40
	600
	292
	450
	
4
	"
	200
	60
	600
	224
	462
	
5
	"
	200
	80
	600
	219
	384
	
6
	Powder
	200
	0
	600
	382
	371
	
7
	"
	200
	14.3
	600
	385
	443
	
8
	"
	200
	28.6
	600
	316
	451
	
9
	"
	200
	42.8
	600
	338
	431
	
10
	"
	200
	57.1
	600
	325
	440

Cement
Portland, Brand R.
Sand
Crushed Quartz, 20-30, or "Standard." Age of briquets, 6 months.
375. In Table 88 only lime paste is used, but both Portland and natural cement are tested, and the specimens are hardened in dry air and damp sand. In the first column of results are given the strengths attained by Portland cement mortar containing three parts sand to one of cement without lime. In the second column, ten per cent. CaO in form of paste is added to the cement. In the third, fourth and fifth columns, respectively, ten, twenty-five and fifty per cent, of the cement is replaced by CaO.
It appears that ten per cent, of the cement in a one-to-three Portland mortar may be replaced by lime made into paste without diminishing the strength, if the mortar hardens in damp sand. Even in dry air exposure, it is only at one year that the lime shows any deleterious effect. To replace twenty-five per cent, or more of the cement with lime, however, diminishes the strength of the mortar in a marked degree.
In the case of natural cement, replacing ten per cent, of the cement with lime is decidedly beneficial, and even twenty-five per cent, lime gives enhanced strength, except for specimens hardened in dry air.
Table 89 gives similar results for one-to-four mortars and different percentages of lime, the briquets being hardened in dry air and damp sand.
Table 88. Use Of Lime Paste In Cement Mortars Containing Three Parts Sand
Ref.
	Cement.
	Briquets Stored.
	Age
Briquets.
	Tensile Strength, Lbs. per Sq. In.
	
Cement, gm.
	200
	200
	180
	150
	100
	
Lime Paste, "
	0
	60
	60
	150
	300
	
CaO in Lime Paste, gm.
	0
	20
	20
	50
	100
	
Amt. CaO ex pressed as % of Cement plus Lime.
	0
	9
	10
	25
	50
	
Kind.
	Brand.
								
		Sand, gm.
	600
	600
	600
	600
	600
	
1
2 3 4 5 6 7 8 9
	Port, "
" " " "
Nat. "
"
	X
" " " " "
An "
"
	Dry air Damp sand Dry air Damp sand Dry air Damp sand Dry air Damp sand water
	28 da. "
3 mo. "
1 yr.
"
3 mo. " "
	...
...
...
...
...
...
...
...
	201 294 236 350 384 430 310 267 222
	242 330 265 410 377 445 338 344 301
	238
309 264 398 317 442 359 327 319
	168
238 171 309 215 332 251 318 293
	57 95 70
125 98
171 69 93 79

In all of the above tests the mortars containing much lime paste were not only more plastic, but somewhat wetter than the corresponding mortars of cement and sand alone, on account of the water contained in the paste.
376. The conclusion to be drawn from these tests appears to be that the addition of a small amount, ten to twenty per cent., of slaked lime to cement mortars containing as much as three parts sand, not only renders them more plastic, but actually increases the tensile strength, especially if the mortars are kept damp during the hardening. It also appears that for mortars exposed to the open air the lime should be in the form of slaked powder rather than paste. It may be added, that in all cases care should be taken that the lime is thoroughly slaked before use, and all lumps should be removed by straining or sifting. Further results on this subject are given in connection with the tests on adhesion of cement mortar to brick (Art. 5).
Table 89. Use Of Lime Paste In Cement Mortars Containing Pour Parts Sand To One Cement
Composition of Mortar.
	Tensile Strength of Mortar, Pounds per Square Inch.
	
Cement.
	Lime Paste, Grams.
	Lime in
Paste, Grams.
	Sand,
Grams.
	Stored in Damp Sand.
	Stored in Dry Air.
	
Kind.
	Grams.
	Fresh Lime Paste.
	Old Lime Paste.
	Fresh Lime Paste.
	Old Lime Paste.
	
Portland, Brand X, Sample 41 S
	240 240 200 180
	00 80 120 180
	00 27 40 60
	960 960 960 960
	176 212 198 204
	180 200 212 194
	254 280 227
232
	244 250 237 184
	
Natural, Brand An, Sample L
	240 240 200 180
	00 80 120 180
	00 27 40 60
	960 960 960 960
	150 160 166 140
	133 154 173 166
	127 162 131 124
	142 150 170 154

Note.—All briquets three months old when broken.
377. Effect Of Plaster Of Paris On The Cohesive Strength Of Mortars
The use of plaster of Paris, or calcium sulphate, in the manufacture of cement to regulate the time of setting, has already been mentioned. The amount of such additions at the factory are usually small, the German Cement Makers' Association limiting it to two per cent.
Tests on three brands of Portland cement, showing the effect of small additions of plaster Paris, are given in Table 90. All of these mortars hardened in water. It is not known whether any of the cements had received additions of plaster Paris before leaving the factory. It is probable that brands R and X had been so treated, since they are German cements, but it is not probable that the other brands of Portland had received any addition of plaster.
It appears that with these brands the addition of from one to three per cent, of plaster Paris hastens the hardening and increases the strength of the mortar at ages of six months to two years. Six per cent, plaster sensibly retards the hardening, but, in all cases except one, Brand S, neat, six months, the mortars containing six per cent, plaster, gave higher results on long time tests than did the corresponding mortars to which no plaster had been added.
Table 90. Plaster Of Paris In Portland Cement Mortars, Hardening In Water
Notes. — Sand, Point aux Pins (river sand) passing No. 10 sieve, except for hot tests, where standard sand was used. Cement and plaster of Paris passed through No. 50 sieve before using. Plaster Paris had no apparent effect on consistency mortar at first, but after making first three briquets of batch of five, the mortar containing plaster Paris dried out somewhat. Each result, mean of five briquets.
Similar tests of natural cement mortars hardening in water are given in Table 91. One of the brands is not much affected by additions of one to three per cent., but the other brand is practically ruined by the addition of more than one or two per cent., and both brands are rendered quite unsound by six per cent, plaster.
Ref.
	Cement,
Portland
Brand:
	Sand
Parts to one
Cement.
	Temperature water in which
Briquets Stored.
	Age of
Briquets when
Broken.
	Tensile Strength, Pounds per Sq. In., with Per Cent, of Cement Replaced by Plaster of Paris.
	
0
	l
	2
	3
	6
	
1
	S
	0
	60° to 65°Fahr.
	7 da.
	487
	626
	600
	519
	380
	
2
	"
	0
	"
	6 mos.
	743
	746
	754
	742
	660
	
3
	"
	2
	"
	7 da.
	323
	388
	360
	289
	182
	
4
	"
	2
	"
	6 mos.
	492
	530
	547
	607
	663
	
5
	"
	2
	"
	1 yr.
	487
	515
	610
	588
	647
	
6
	"
	2
	"
	2 yrs.
	533
	586
	612
	659
	684
	
7
	"
	0
	"
	7 da.
	562
	608
	726
	709
	432
	
8
	"
	0
	"
	6 mos.
	745
	751
	799
	804
	795
	
9
	"
	2
	"
	7 da.
	288
	347
	372
	352
	165
	
10
	"
	2
	"
	6 mos.
	532
	538
	624
	638
	642
	
11
	"
	2
	"
	1 yr.
	591
	595
	643
	645
	666
	
12
	"
	2
	"
	2 yrs.
	590
	623
	680
	673
	666
	
13
	"
	0
	"
	7 da.
	351
	368
	405
	450
	204
	
14
	"
	0
	"
	6 mos.
	560
	606
	580
	645
	797
	
15
	"
	2
	"
	7 da.
	227
	258
	261
	282
	96
	
16
	"
	2
	"
	6 mos.
	494
	546
	591
	574
	563
	
17
	"
	2
	"
	1 yr.
	•572
	580
	586
	583
	652
	
18
	"
	2
	"
	2 yrs.
	592
	575
	592
	592
	667
	
19
	S
	2
	176° Fahr.
	5 da.
	296
	307
	362
	391
	422
	
20
	R
	2
	140° "
	5 da.
	403
	440
	416
	495
	442
	
21
	X
	2
	140° "
	5 da.
	361
	334
	390
	452
	474

Table 91. Plaster Of Paris In Natural Cement Mortars, Hardening In Water
Ref.
	Cement,
Natural Brand.
	Sand,
Parts to One
Cement.
	Temperature water Where Stored.
	Age of
Briquets When
Broken.
	Tensile Strength, Pounds per
Square Inch, with Per Cent.
of Cement Replaced by
Plaster of Paris.
	
0
	1
	2
	3
	6
	
		i
	Degrees F.
							
1
	An
	0
	60-65
	7 da.
	233
	225
	213
	235
	a
	
2
	"
	0
	"
	6 mo.
	422
	449
	438
	441
	324
	
3
	"
	2
	"
	7 da.
	111
	109
	97
	144
	a
	
4
	"
	2
	"
	6 mo.
	418
	416
	435
	409
	133c
	
5
	"
	2
	"
	1 yr.
	415
	451
	430
	454
		
6
	"
	2
	"
	2 yrs.
	478
	476
	489
	514
		
7
	Gn
	0
	"
	7 da.
	146
	156
	115c
	a
	a
	
8
	"
	0
	"
	6 mo.
	383
	398b
	323
	312e
	234f
	
9
	"
	2
	"
	7 da.
	62
	80
	94
	a
	a
	
10
	"
	2
	"
	6 mo.
	374
	312
	355
	86f
	151f
	
11
	"
	2
	"
	1 yr.
	448
	395
	408
	131f
	107f
	
12
	"
	2
	"
	2 yrs.
	456
	437
	397
	172f
	a
	
13
	An
	2
	140
	5 da.
	319
	365
	405
	402
	203
	
14
	Gn
	2
	"
	"
	359
	351
	189
	138
	100

Note. — Sand, Point aux Pins (river sand) passing No. 10 sieve, except for hot tests, where standard sand was used. a — Found badly swelled and nearly disintegrated after a few days in tank.
b — Surface cracks, 1 inch section swelled to 1 1/16 inches.
c — Surface cracks, 1 inch section swelled to 1 1/12 inches. Had nearly disintegrated after 2 days. d — Surface cracks. e — Badly cracked on surface.
f — Badly cracked on surface, and 1 inch section swelled to about 1 1/16 inches.
378. The briquets reported in the preceding tables were hardened in water, as usual. Table 92 gives some of the results obtained by adding plaster Paris to mortars that are hardened in dry air. The effects on the two samples of the same brand of Portland, one quick setting and one slow setting, are quite different. The strength of the quick setting sample is increased, two per cent, giving the best results, while that of the slow setting sample is diminished by the addition of plaster. Both brands of natural cement appear to be notably improved by the plaster, the best result being given by three per cent. Such an addition to one brand results in a remarkable increase in strength of 250 per cent.

Continue to:
prev: Art. 48. Mixture Of Cement With Lime, Etc
Table of Contents
next: Art. 48. Mixture Of Cement With Lime, Etc. Part 3
Tags
cement, concrete, sand, strength, portland

Topics
 Animals
 Architecture
 Arts & Crafts
 Computers
 Cooking
 Fiction
 Gardening & Planting
 History
 Medicine & Health
 Nature
 New Age
 Outdoors
 People
 Poems
 Personal Development
 Science & Engineering

Discover
 ChestOfBooks

[ Privacy Policy | 
  Terms of Use | 
  About Us |
  Search ]
  
© 2001-2014 Bookdome
Last modified Tue Jul  7 17:55:42 2015

File: science/Cement-Concrete/Art-48-Mixture-Of-Cement-With-Lime-Etc-Part-3.html
Art. 48. Mixture Of Cement With Lime, Etc. Part 3

Free Books / 
  Science & Engineering / 
  Cement And Concrete / 

Art. 48. Mixture Of Cement With Lime, Etc. Part 3

Description
This section is from the book "Cement And Concrete", by Louis Carlton Sabin. Also available from Amazon: Cement and Concrete.
Art. 48. Mixture Of Cement With Lime, Etc. Part 3
Table 92. Plaster Of Paris In Cement Mortars, Hardening In Dry Air. Effect On Different Samples, Portland And Natural
Ref.
	Cement.
	Age Briquets.
	Tensile Strength Pounds per Square Inch, with Per Cent, of Cement Replaced by Plaster of Paris.
	
	Kind.
	Brand.
	Sample.
	0
	l
	2
	3
	6
	
1 2 3 4
	Port. "
Nat.
"
	R R An In
	26 R 23 R
L 28 S
	6 mo.
"
"
"
	443
559 162 76
	443 483 220 110
	560 419 282 151
	529 436 286 269
	493 337 272 240

Notes. — Sample 26 R, Portland, quick setting, bears 1/12 inch wire in 18 minutes.
Sample 23 R, Portland, slow setting, bears 1/12 inch wire in 244 minutes.
Sand, two parts Point aux Pins (river sand) to one cement. All briquets stored in air of laboratory until broken. Each result, mean of five briquets.
For the effect of plaster of Paris on the adhesive strength of mortar, see § 407.
379. Conclusions
It is evident from the above tests that the addition of small amounts of plaster Paris affects different samples of cement in quite different ways, and it is necessary to bear this in mind in the application of general conclusions to special cases. The indications are that the addition to cement of from one to three per cent, of plaster of Paris or sulphate of lime generally hastens the hardening and will not usually result in decreased strength; that some natural cements, however, are sensibly injured by more than one per cent., especially if used neat. The presence of as much as six per cent, plaster of Paris retards the hardening (although hastening the initial set) and is quite apt to ruin either Portland or natural cements. The addition of plaster Paris usually gives better results in air hardened than in water hardened specimens.

Continue to:
prev: Art. 48. Mixture Of Cement With Lime, Etc. Part 2
Table of Contents
next: Art. 49. Mixtures Of Clay And Other Materials With Cement
Tags
cement, concrete, sand, strength, portland

Topics
 Animals
 Architecture
 Arts & Crafts
 Computers
 Cooking
 Fiction
 Gardening & Planting
 History
 Medicine & Health
 Nature
 New Age
 Outdoors
 People
 Poems
 Personal Development
 Science & Engineering

Discover
 ChestOfBooks

[ Privacy Policy | 
  Terms of Use | 
  About Us |
  Search ]
  
© 2001-2014 Bookdome
Last modified Tue Jul  7 17:55:42 2015

File: science/Cement-Concrete/Art-48-Mixture-Of-Cement-With-Lime-Etc.html
Art. 48. Mixture Of Cement With Lime, Etc

Free Books / 
  Science & Engineering / 
  Cement And Concrete / 

Art. 48. Mixture Of Cement With Lime, Etc

Description
This section is from the book "Cement And Concrete", by Louis Carlton Sabin. Also available from Amazon: Cement and Concrete.
Art. 48. Mixture Of Cement With Lime, Etc
369. Mixture Of Portland And Natural Cements
For certain uses mortar is sometimes made from a mixture of Portland and natural cement, with the idea of retaining some of the properties of the Portland without involving the expense of using a clear Portland mortar. Several tests have been made to determine the rate of hardening and the ultimate strength of such mixtures.
The mortars used in the tests given in Table 84 contained two parts sand to one of cement, and the cement was composed of one-eighth, one-quarter and one-half Portland to seven-eighths, three-quarters, and one-half natural. Mortars made with Portland alone and with natural alone are included for comparison. It is seen that the mortars containing some Portland harden more rapidly than the natural cement mortar, so that the increased strength developed at short periods is more than proportional to the per cent, of Portland used. The results obtained at two and three years, however, indicate that mortars containing only a small proportion of Portland, as one-eighth or one-quarter, do not give a higher ultimate strength than is obtained with clear natural cement mortar.
Table 84. Tensile Strength Of Mortars Made With Mixture Of Portland And Natural
Reference.
	Age Briquets.
	Tensile Strength, Pounds per Square Inch.
	
Per Portland Cent. Natural
	100 00
	50 50
	25 75
	12.5 87.5
	0 100
	
1
	7 days
		291
	205
	108
	75
	24
	
2
	28 days
		357
	264
	219
	190
	123
	
3
	6 months
		550
	425
	378
	300
	322
	
4
	1 year
		574
	441
	360
	336
	291
	
5
	2 years
		543
	449
	375
	343
	393
	
6
	3 years
		592
	501
	428
	370
	429

Notes. — Portland cement, Brand R, Sample 42 M.
Natural cement, Brand Gn, Sample 54 R.
Sand, two parts of " Point aux Pins," pass No. 10 sieve, to one part cement by weight. All briquets made by one molder and immersed in one tank. Each result, mean of ten briquets.
370. In Table 85 four kinds or mixtures of cement are used, Portland, natural, an "Improved cement" or a cement sold as a mixed cement, and a sample made by mixing twenty per cent, of the Portland with eighty per cent, of the natural. The first point noticed is that the "Improved" cement does not exhibit the early hardening properties due to the Portland cement in its composition (if any), as strongly as the sample containing twenty per cent. Portland. In only two tests did the "Improved" cement give a higher strength than the clear natural. The results of the two-year tests are of interest as showing how nearly the same ultimate strength is shown by the four samples. The sample of natural cement is of exceptional quality.
Table 85. Comparisons Of Portland, Natural, And "Improved" Cements
Ref.
	Parts Standard Sand to 1 Cement by Weight.
	Age of Briquets when . Broken.
	
1
	None
	7 days
	
2
	"
	28 "
	
3
	One
	7 "
	
4
	"
	28 "
	
5
	"
	7 months
	
6
	"
	2 years
	
7
	Two
	2 "
	
8
	Three
	7 days
	
9
	"
	28 "
	
10
	"
	6 1/2 months
	
11
	"
	2 years
	
12
	Mean
	2 years

Tensile Strength, Pounds per Square Inch.
	
Portland,
Brand U.
	" Improved,"
Brand Nn.
	Portland,20%,
Natural, 80%.
	Natural,
Brand, Mn.
	
547
	206
	250
	199
	
586
	293
	341
	270
	
458
	169
	200
	165
	
569
	253
	331
	234
	
702
	550
	578
	517
	
577
	563
	534
	497
	
522
	510
	573
	529
	
176
	52
	80
	49
	
272
	122
	143
	114
	
389
	301
	282
	255
	
371
	346
	356
	342
	
490
	473
	488
	456

371. Conclusions
It appears from these tests on the effect of mixing Portland and natural cements that, in general, the full strength of both cements is developed in the mixture; that in the early stages of hardening, the mixture sometimes exhibits more nearly the properties of the Portland, gaining strength quite rapidly, but that the ultimate strength of mixtures containing small amounts of Portland are sometimes as low as mortars made with natural cement alone. It cannot be stated that all samples of Portland and natural cement will give as good results in combination as those obtained in the above tests, and any extended use of such mixtures should be based on full tests of mixtures of the brands that are to be used in combination.
372. Free Lime In Cement
The presence of free lime in cement is known to be a serious defect. Table 86 gives the results obtained by adding ground quicklime to Portland cement in one-to-two mortars. It appears that eight per cent, quicklime reduces the strength at six months about twenty-five per cent., and smaller amounts of lime produce approximately proportional decrements. The seven-day results, both hot and cold, show greater proportional effects. The free lime occurring in cements as a result of defects of manufacture is likely to be much more dangerous in character than the lime used in these tests.
373. The Use Of Slaked Lime With Cement
A small quantity of Portland cement is frequently added to lime mortar to hasten the hardening and improve the strength. The addition of a small amount of slaked lime to Portland cement mortar is also practiced. This not only cheapens the mortar but renders it much more plastic, or less " brash," in mason's parlance. It is very difficult to lay bricks in a full mortar bed with Portland cement mortar containing two or three parts sand to one cement, and to use a richer mortar is usually too expensive. The work is very much facilitated by mixing a little slaked lime paste or powder with the mortar.
Table 86. Mixture Of Ground Quicklime With Portland Cement
Briquets Stored in water.
	Age of Briquets.
	Tensile Strength of Mortars in Pounds per Square Inch.
	
Lime as Per Cent, of
Total Lime and Cement.
	
0
	2
	4
	6
	8
	
Hot 80° C.....
	3 days
	269
	223
	207
	194
	159
	
Hot 80° C.....
	7 days
	367
	297
	266
	223
	191
	
Ordinary tank . .
	7 days
	348
	321
	273
	241
	220
	
Ordinary tank . .
	6 months
	604
	545
	489
	495
	454

Notes.— Cement: Portland, Brand r, Sample 83 t.
Lime
Quicklime ground to pass No. 100 sieve (holes .0065 in. sq.).
Sand
Standard crushed quartz, 600 grams, to 300 grams of cement plus lime. Per cent, of lime given replaced the same weight of cement; thus: for "4 per cent, lime " the mortar contained 288 grams cement, 12 grams lime and 600 grams sand. All briquets made by one molder; each result, mean of five briquets.
374. The tensile strength of such mixtures is shown by the tests in Tables 87 to 89. In the mortars of Table 87 a sample of Portland cement is mixed with slaked lime in two forms, paste and powder. When the briquets are hardened in open air the addition of ten to twenty per cent, of CaO in the form of lime paste decreases the strength about twenty-five per cent. ; seven per cent, of lime in the form of slaked, dry powder has, however, no deleterious effect, and even twenty-eight per cent, gives no serious decrease in strength. For water-hardened specimens the addition of twenty to thirty per cent, of lime in the form of paste appears to increase the strength twenty per cent, and no deleterious effect is shown by the addition of forty per cent. Also for water-hardened specimens, seven to twenty-eight per cent, of CaO in the form of slaked powder increases the strength nearly twenty per cent. It thus appears that the addition of lime gives better results in mortars that are to harden in water, and that for air-hardened mortars lime powder should be used in preference to lime paste. Similar tests of seven-day briquets showed the lime paste to retard the hardening of the mortar.

Continue to:
prev: Art. 47. Regaging Cement Mortar. Continued
Table of Contents
next: Art. 48. Mixture Of Cement With Lime, Etc. Part 2
Tags
cement, concrete, sand, strength, portland

Topics
 Animals
 Architecture
 Arts & Crafts
 Computers
 Cooking
 Fiction
 Gardening & Planting
 History
 Medicine & Health
 Nature
 New Age
 Outdoors
 People
 Poems
 Personal Development
 Science & Engineering

Discover
 ChestOfBooks

[ Privacy Policy | 
  Terms of Use | 
  About Us |
  Search ]
  
© 2001-2014 Bookdome
Last modified Tue Jul  7 17:55:42 2015

File: science/Cement-Concrete/Art-49-Mixtures-Of-Clay-And-Other-Materials-With-Cement-Continued.html
Art. 49. Mixtures Of Clay And Other Materials With Cement. Continued

Free Books / 
  Science & Engineering / 
  Cement And Concrete / 

Art. 49. Mixtures Of Clay And Other Materials With Cement. Continued

Description
This section is from the book "Cement And Concrete", by Louis Carlton Sabin. Also available from Amazon: Cement and Concrete.
Art. 49. Mixtures Of Clay And Other Materials With Cement. Continued
Table 98. Effect Of Clay On The Tensile Strength Of One-To-Three Mortars
Cement.
	Parts Sand to
One Cement.
	Age of Briquets
When Broken.
	Tensile Strength, Pounds per Square Inch. Clay Expressed as Per Cent, of Mortar.
	
0
	3
	6
	9
	12
	
Portland
	8
	2 weeks
	202
	267
	280
	318
	333
	
"
	3
	4 weeks
	362
	301
	334
	381
	353
	
"
	3
	12 weeks
	451
	506
	521
	522
	547
	
Natural
	2
	1 week
	68
	117
	101
	99
	65
	
"
	2
	4 weeks
	152
	199
	219
	170
	146
	
"
	2
	12 weeks
	170
	214
	252
	230
	211

Note. —Tests by Messrs. J. J. Richey and B. H. Prater.
385. Conclusions
Always keeping in mind the limitations to be observed in drawing general conclusions from experiments having a limited range, it may be said that the indications are as follows: Neat cement and rich mortars are injured by the addition of clay, the rate of hardening and the ultimate strength being diminished. Lean mortars containing three to four parts sand to one cement are usually improved by the addition of clay to the amount of 40 to 100 per cent, of the cement, or 10 to 25 per cent, of the combined weight of cement and sand, and the ability of such mortars to withstand early immersion may be greatly enhanced by such additions. It is evident from the above tests that the expense which should be incurred in washing sand to remove a small percentage of clay is limited, and for certain uses there is no question that mortar may be improved by the addition of clay.
1 Messrs. J. J. Richey and B. H. Prater, Technograph, 1902-3.
(For the effect of clay on the compressive strength of concrete, see Art. 55).
386. Powdered Limestone, Brick, Etc
Various foreign substances are sometimes used with cement, either in lieu of sand, or to make the mortar more plastic. Such foreign ingredients may also occur in mortar as impurities in the sand used. Powdered limestone, slaked lime, powdered brick and clay are some of the materials experimented with in this connection. A few tests of the effects of such mixtures on the setting time of cemerit indicated that the rate of setting of Portland cement was not appreciably affected by the addition of twenty-five per cent, of any of these substances, but the setting time of natural cement appeared to be sensibly hastened by such additions. None of these materials had any appreciable effect on the soundness of either Portland or natural.
Table 99. Foreign Substances In Cement Mortar
Reference.
	Cement.
	Parts Sand to One Part Cement.
	Age of Briquets
When Broken.
	Tensile Strength, Pounds per Square Inch.
	
Kind.
	Brand.
	Sample.
	a
	b
	c
	d
	e
	f
	
1
	Port.
	R
	JJ
	None
	3 months
	705
		674
	583
	615
	667
	
2
	"
	"
	"
	3.75
	5 days, H
	152
	217
	164
	175
	240
	198
	
3
	"
	"
	"
	3.75
	3 months
	259
	367
	297
	284
	311
	304
	
4
	"
	"
	"
	3.75
	1 year
	309
	365
	367
	333
	438
	438
	
5
	Nat.
	An
	G
	None
	3 months
	286
		203
	307
	154
	203
	
6
	"
	"
	"
	4
	5 days, h
	86
		105
	94
	132
	164
	
7
	"
	"
	"
	4
	3 months
	185
		214
	157
	239
	215
	
8
	"
	"
	"
	4
	1 year
	210
		234
	238
	263
	264

Notes. —Sand, "Standard." Materials added to mortar were first pulverized and passed through No. 80 sieve, holes .007 inch square.
5-day results, H = immersed in hot water, 80° C. 5-day results, h = immersed in hot water, 60° C. Composition of mortars: — a — No foreign substance.
b — No foreign substance, but additional amount cement added, making mortar 1 to 3 instead of 1 to 3.75.
c — Kelleys Isd. Limestone, equal to 25 per cent, weight of cement added to mortar.
d — Slaked lime powder, equal to 25 per cent, weight of cement added to mortar.
c — Red clay, equal to 25 per cent, weight of cement added to mortar.
f — Red brick, equal to 25 per cent, weight of cement added to mortar.
Table 99 shows the effect on the tensile strength of mortar of adding twenty-five per cent, of each of the four substances mentioned. It appears that the strength of neat cement mortar, either Portland or natural, is usually diminished by the presence of such materials, but in almost every case mortars containing about four parts sand to one cement are improved by the addition of the substances in question to an amount equal to twenty-five per cent, of the cement. Pulverized clay and brick give the best results, the increased strength amounting to from twenty to forty per cent.
387. Sawdust
Where a very light and porous mortar is desired for use in floors and similar purposes, the incorporation of sawdust in the mortar is suggested by a similar use in clay building materials. The results in Table 100 show that the use of sufficient sawdust to materially diminish the weight, practically ruins the cohesion of the mortar, even ten per cent, of sawdust materially diminishing the strength.
Table 100. Sawdust In Cement Mortar
Reference.
	Cement.
	Parts Sand to One Cement.
	Briquets Stored.
	Age of Briquets When Broken.
	Tensile Strength Pounds per Square Inch.
	
Kind.
	Brand.
	Sawdust as perCent, of Cement.
	
0
	10
	20
	25
	50
	100
	
1
	Port.
	X
	0
	Tank
	1 yr.
	799
	409
	...
	169
	44
	31
	
2
	"
	"
	0
	Dry air
	"
	674
	492
	...
	103
	28
	a
	
3
	"
	"
	2
	Tank
	"
	502
	...
	...
	...
	32
	32
	
4
	"
	"
	2
	Dry air
	"
	452
	...
	129
	...
	14
	a
	
5
	Nat.
	An
	0
	Tank
	"
	433
	253
	...
	104
	38
	b
	
6
	"
	"
	2
	Tank
	"
	313
	...
	108
	...
	58
	20

Notes. — Sand, crushed quartz, 20/40. Sawdust from white pine, passed through sieve with one-quarter inch meshes. a — Briquets broken in applying initial strain. b — Briquets disintegrated in tank.
388. Use Of Ground Terra Cotta As Sand
A light weight mortar may also be made by using as sand or aggregate, materials of burned clay, such as brick or terra cotta. The tests in Table 101 were made to determine the value of ground terra cotta for use in place of sand, and it appears that this material gives excellent results. The strength given with one of the brands of natural cement is especially high.
Table 101. Use Of Ground Terra Cotta As Sand In Cement Mortar
Reference.
	Cement.
	Age of Briquets.
	Tensile Strength, Lbs. per Sq. In.
Parts Ground Terra Cotta to One Cement, by Weight.
	
Kind.
	Brand.
	1
	2
	3
	4
	6
	
1
	Portland
	X
	3 months
	523
	406
	332
	257
	174
	
2
	"
	"
	1 year
	604
	518
	429
	337
	266
	
3
	Natural
	An
	3 months
	284
	338
	346
	347
	224
	
4
	"
	"
	1 year
	262
	360
	351
	361
	186
	
5
	"
	En
	3 months
	291
	303
	184
	136
	...
	
6
	"
	"
	1 year
	340
	434
	284
	161
	...

Notes. — Terra Cotta tile, of medium burn, ground and passed through No. 20 sieve, and used in place of sand.

Continue to:
prev: Art. 49. Mixtures Of Clay And Other Materials With Cement
Table of Contents
next: Art. 50. The Use Of Cement Mortars In Freezing Weather
Tags
cement, concrete, sand, strength, portland

Topics
 Animals
 Architecture
 Arts & Crafts
 Computers
 Cooking
 Fiction
 Gardening & Planting
 History
 Medicine & Health
 Nature
 New Age
 Outdoors
 People
 Poems
 Personal Development
 Science & Engineering

Discover
 ChestOfBooks

[ Privacy Policy | 
  Terms of Use | 
  About Us |
  Search ]
  
© 2001-2014 Bookdome
Last modified Tue Jul  7 17:55:42 2015
