Repository: lakid/BD

File: science/Cement-Concrete/Art-49-Mixtures-Of-Clay-And-Other-Materials-With-Cement.html
Art. 49. Mixtures Of Clay And Other Materials With Cement

Free Books / 
  Science & Engineering / 
  Cement And Concrete / 

Art. 49. Mixtures Of Clay And Other Materials With Cement

Description
This section is from the book "Cement And Concrete", by Louis Carlton Sabin. Also available from Amazon: Cement and Concrete.
Art. 49. Mixtures Of Clay And Other Materials With Cement
380. Effect Of Clay On Cement Mortar And Concrete
Clay may occur in cement mortar or concrete due to the use of sand or aggregate that is not clean. As the plasticity of cement mortar is increased by the presence of clay, small amounts are sometimes added to produce this effect, and clay is also sometimes used to render mortar stiff enough to withstand immediate immersion in water. In the case of concrete, the presence of a certain percentage of clay renders it easier to compact the mass by tamping, though if too much clay is present, the mass becomes sticky.
A number of tests have been made to determine the behavior of such mixtures of clay and cement. In all of these tests the clay was first dried, pulverized and sifted, and then a weighed quantity equal to a given per cent, of the weight of the cement was added to the latter. In the writer's first tests of this kind small percentages of clay were used, less than ten per cent., but it was found that with lean mortars much larger percentages must be used to determine the point where clay began to be injurious.
381. Table 93 shows the effect of clay on the time of setting and soundness of neat cement. The effect of small percentages of clay on the time of setting of Portland cement is not very marked, but with natural cement even ten per cent, of clay retards the setting in a marked degree. As to the effect on soundness, Portland cement pats disintegrate with more than twenty-five per cent, of clay added, while the natural cement is affected if more than ten per cent, of clay is present.
382. Table 94 shows the tensile strength of neat cement mortars to which clay to the amount of 10 to 100 per cent, of the cement has been added. Some of the Portland briquets were immersed as soon as molded, while others were left the customary twenty-four hours in moist air before immersion.
It is seen that to mix clay with neat Portland cement results in a decided decrease in strength, the results obtained with twenty-five per cent, clay being only about sixty or seventy per cent, of the strength of the mortar without clay. With natural cement the presence of clay seriously retards the hardening and results in decreased strength, though it does not have as deleterious an effect as it does with Portland. The mixing of clay with neat cement is of course very severe treatment.
Table 93. Effect Of Pulverized Clay On The Time Of Setting And Soundness Of Cement
Ref.
	Cement.
	Clay.
	Time to Bear 1/12 Inch Wire in Minutes, and the Condition of Pats after Five Months.
	
Clay as Per Cent, of Cement.
	
Kind.
	Brand.
	Sample.
	Kind.
	0
	10
	25
	50
	100
	
1 1
2 2 3 3 4 4
	Portland
"
" "
Natural
"
" "
	X
"
" "
Gn
"
" "
	41S
"
" "
KK " " "
	Red
"
Blue "
Red
"
Blue "
	285 Good 288 Good 69 Fair 98 Poor
	318 Fair
286 Fair
123 Fair
173 Poor
	328 Good 300 Good 195 Bad 215 Bad
	328 Bad a 305 Bad 345 Bad 350 Bad
	450 Bad a
306 Bad a
445 Bad a
415 Bad a

Note. — Results marked a, pats cracked badly in air and were not immersed.
Table 94. Effect Of Clay On Tensile Strength; Neat Cement Paste
Ref.
	Cement.
	Kind of Clay.
	Time Elapsed between Molding and Immersing, Hours.
	Age
Briquets.
	Tensile Strength, Lbs. per Square Inch.
Clay Expressed as Per Cent, of Cement.
	
Kind.
	Brand.
	Sample.
	0
	10
	25
	50
	100
	
1
	Port.
	X
	41S
	Red
	24
	3 mo.
	658
	535
	474
	336
	253
	
2
	"
	"
	"
	"
	0
	"
	660
	587
	476
	318
	255
	
3
	Nat.
	An
	D
	"
	24
	28 da.
	389
	280
	138
	60
	22
	
4
	"
	An
	D
	"
	24
	3 mo.
	376
	365
	323
	219
	176

In Table 95 the mortars contain equal parts cement and sand, and the clay is from 50 per cent, to 200 per cent, of the weight of cement. It appears from this table that clay in as large amounts as 50 per cent, of the cement is injurious to one-to-one mortars of either Portland or natural cement.
383. The mortars in Table 96 are all of Portland, and contain three parts sand to one cement. Smaller percentages' of clay are used, namely, 10 to 40 per cent. The mortars hardening in water show a decided improvement due to the presence of clay, but the briquets hardening in the open air indicate that at two years the mortar without clay is stronger. It may be noted in passing that these results, obtained at two years, with one-to-three mortars hardened in open air, are very high.
Table 95. Effect Of Large Amounts Of Clay In Mortars Containing Equal Parts Cement And Sand
Ref.
	Cement.
	Kind of Clay.
	Hours Elapsed between Molding and Immersing.
	Age of
Briquets.
	Tensile Strength, Lbs. per Square Inch.
	
Clay Expressed as Per Cent, of Cement.
	
Kind.
	Brand.
	Sample.
	
0
	50
	100
	150
	200
	
1
2 3 4 5 6 7
___
	Port.
"
Nat.
"
"
"
"
	X
"
Gu "
An
"
"
	41 S
"
KK
"
D
"
"
	Red
"
"
"
"
"
"
	24 0
24 0
24 0
24
	3 1/2 mos.
"
3 mos. "
"
"
6 mos.
	747 720 454 413 442 440 488
	512 549 241 231 259 274 335
	337 321 212 206 194 184 268
	239 242 183 157 167 141 217
	193 189 140 128 152 125 184

Table 96. Effect Of Clay In Portland Cement Mortar Containing Three Parts. Sand To One Cement
Ref.
	Briquets Stored.
	Age of Briquets.
	Tensile Strength, Lbs.
per Square Inch.
	
Clay Added as Per
Cent, of Cement.
	
0
	10
	20
	40
	
1
	Tank, Laboratory
	6 months.
	385
	435
	489
	533
	
2
	" "
	2 years.
	375
	412
	478
	593
	
3
	Open Air
	6 months.
	381
	403
	394
	418
	
4
	" "
	2 years.
	660
	624
	631
	570

Notes. — Cement, Portland, Brand R, Sample 83 T.
Sand, three parts crushed quartz 20/30 to one cement by weight. Clay, red clay dried, pulverized, and passed through No. 100 sieve.
Clay added to mortar, amount cement and sand remaining constant.
The effect of clay on mortars containing four parts sand to one cement is shown in Table 97. In this case the addition of clay equal to the weight of the cement almost invariably results in increasing the strength of the mortar. Briquets immersed as soon as made were especially benefited by the presence of clay, except in one case, the red clay did not appear to increase the ability of the natural cement Gn to withstand early immersion. The red clay appears to give better results than the blue with Portland, while the reverse is true with at least one brand of natural. Whether this difference is a chemical or physical one is not known; the red clay is a good puddling clay, while the blue clay is not, but appears to contain some very fine sand.
Table 97. Effect Of Large Amounts Of Clay In Cement Mortars Containing Four Parts Sand To One Cement
Reference.
	Cement.
Kind.
	Cement. Brand.
	Cement.
Sample.
	Kind of Clay.
	Hours Elapsed between Molding and Immersing.
	Age of
Briquets.
	Ten p
Cl 0
	sile S er Sq ay as c
50
	treng uare
Per C
EMENT
100
	th, 1
Inch
ENT.of
.
150
	Lbs.
200
	
1
	Port.
	X
	41 S
	Red
	24
	3 mos.
	271
	348
	305
	239
	193
	
2
	"
	"
	"
	Blue
	24
	"
	227
	304
	250
	179
	145
	
3
	"
	"
	"
	Red
	00
	"
	156a
	320
	324
	200
	192
	
4
	"
	"
	"
	Blue
	00
	"
	149a
	270
	215
	148
	114
	
6
	Nat.
	Gn
	KK
	Red
	24
	3 mos.
	138
	155
	146
	164
	133
	
6
	"
	"
	"
	Blue
	24
	"
	118
	167
	200
	167
	134
	
7
	"
	"
	"
	Red
	00
	"
	83
	87
	39
	86
	72
	
8
	"
	"
	"
	Blue
	00
	"
	49
	127
	147
	136
	106
	
9
	"
	"
	"
	Red
	24
	2 yrs.
	194
	348
	306
	256
	190
	
10
	"
	An
	D
	Red
	24
	3 mos.
	138
	218
	174
	174
	190

Notes.—Sand, crushed quartz 20/30, ("Standard"), four parts to one cement by weight. Clay, dried, pulverized and passed through sieve before using. All briquets immersed in tank in laboratory as usual. Each result, mean of five briquets.
Results marked "a," briquets disintegrated some on face from early immersion.
384. Table 98 gives the results of tests by other experimenters, showing the effect of clay on one-to-three mortars of Portland and natural cement.1 The amount of clay used in these tests appears to be stated as percentage of the total ingredients instead of as a percentage of the cement as in the preceding tables. The mortars were mixed quite dry for these experiments. The Portland cement mortar seems to be improved by the addition of clay to the amount of twelve per cent, of the mortar. The hardening of natural cement mortar is somewhat slower with twelve per cent, clay than with three to six per cent., but at the age of twelve weeks the mortars containing clay were all stronger than that without clay.

Continue to:
prev: Art. 48. Mixture Of Cement With Lime, Etc. Part 3
Table of Contents
next: Art. 49. Mixtures Of Clay And Other Materials With Cement. Continued
Tags
cement, concrete, sand, strength, portland

Topics
 Animals
 Architecture
 Arts & Crafts
 Computers
 Cooking
 Fiction
 Gardening & Planting
 History
 Medicine & Health
 Nature
 New Age
 Outdoors
 People
 Poems
 Personal Development
 Science & Engineering

Discover
 ChestOfBooks

[ Privacy Policy | 
  Terms of Use | 
  About Us |
  Search ]
  
© 2001-2014 Bookdome
Last modified Tue Jul  7 17:55:42 2015

File: science/Cement-Concrete/Art-5-Natural-Cement.html
Art. 5. Natural Cement

Free Books / 
  Science & Engineering / 
  Cement And Concrete / 

Art. 5. Natural Cement

Description
This section is from the book "Cement And Concrete", by Louis Carlton Sabin. Also available from Amazon: Cement and Concrete.
Art. 5. Natural Cement
13. Natural cement, as its name implies, is made from rock as it occurs in nature. Argillaceous limestones or argillo-magnesian limestones, having the proper proportion of clay, magnesia and lime, may be used for the production of natural cement. The burning is not carried so far as in the manufacture of Portland cement, and the resulting product is of lighter weight and usually quicker setting, though some natural cements are quite slow setting. The properties of these cements, coming from different localities, vary greatly. In fact, it is difficult to distinguish some natural cements from Portland, and they may be considered to grade into the natural Portlands. Light burning in manufacture, light weight per cubic foot, and slower rate of acquiring strength, may be considered the distinguishing characteristics from a physical point of view.
1 For an excellent resume of the qualities and distinguishing character-sties of slag cements, the reader is referred to "Report of Board of Engineers on Steel Portland Cement as used in United States Lock at Plaque-mine, La." Washington, 1900.
Analyses Of Natural Cements
Brand.
	Locality.
	Silica.
	Alumina.
	Iron Oxide.
	Lime.
	Magnesia.
	Potash and Soda.
	Carbonic Acid, water, and Loss.
	
Bonneville Improved .
	A
	30
	40
	10.36
	2
	60
	52
	12
	0
	21
			3.07
	
Round Top.....
	B
	28
	02
	10.20
	8
	80
	44
	48
	1
	00
	0
	50
	7.00
	
Cumberland.....
	C
	28
	30
	10.12
	4
	42
	49
	60
	3
	76
				
Double Star.....
	D
	23
	32
	6.99
	5
	97
	53
	96
	7
	76
			2.00
	
Black Diamond . . .
	E
	22
	54
	8.24
	2
	14
	42
	31
	5
	39
	2
	82
	. . .
	
Fern Leaf .....
	F
	26
	40
	6.28
	1
	00
	45
	22
	9
	00
	4
	24
	7.86
	
Hulme...... .
	G
	25
	28
	7.85
	1
	43
	44
	65
	9
	50
	4
	25
	7.04
	
Star........
	H
	23
	29
	5.96
	2
	16
	41
	28
	15
	39
	1
	98
		
Norton.......
	I
	27
	98
	7.28
	1
	70
	37
	59
	15
	00
	7
	96
	2.49
	
Rosendale.....
	J
	26
	54
	5.
	89
		45
	30
	17
	06
				
Brooklyn Bridge . . .
	K
	30
	84
	7.75
	2
	11
	34
	49
	17
	77
	4
	00
	3.04
	
Hoffman......
	L
	27
	30
	7.14
	1
	80
	35
	98
	18
	00
	6
	80
	2.98
	
Lawrence......
	M
	22
	77
	10.
	43
		34
	54
	21
	85
		63
	4.43
	
Newark & Rosendale .
	N
	28
	71
	5.88
	3
	60
	27
	00
	30
	00
			3.52
	
Clarks Utica ....
	0
	34
	66
	5.10
	1
	00
	30
	24
	18
	00
	6
	16
	4.84
	
Milwaukee.....
	P
	23
	16
	6.33
	1
	71
	36
	08
	20
	38
	5
	27
	7.07
	
Mankato......
	Q
	27
	70
	7.06
	1
	86
	37
	00
	22
	63
			2.46
	
James River . . . .
	R
	49
	53
	11.
	29
		25
	15
	13
	77
			0.26
	
Howard.......
	S
	22
	58
	7.23
	3
	35
	48
	18
	15
	00
			3.66
	
Union Akron ....
	T
	17
	14
	7.61
	2
	00
	36
	83
	25
	09
	3
	64
		
Akron Star.....
	U
	20
	40
	6.22
	2
	56
	40
	64
	25
	80
			1.47
	
Buffalo.......
	V
	16
	48
	4.40
	2
	00
	39
	20
	26
	52
	1
	85
	6.80

The localities indicated by letters are as follows: —
A, Siegfried, Pa. ; B, Hancock, Md.; C, Cumberland, Md.; D, Fort Scott, Kan.; E, F, and G, Louisville, Ky.; H, Speeds, Ind.; I, K, L, M, and N, Ulster Co., N. Y.; J, Howes Cove, N. Y.; O, Utica, 111.; P, Milwaukee, Wis.; Q, Mankato, Minn.; R, Locker, Virginia; S, Cement, Ga.; T and U, Akron, N. Y.; V, Buffalo, N. Y.
Comparing these analyses with those given for Portland cement in Table 2, it is seen that natural cements have a higher percentage of silica, about the same amount of alumina, and a much smaller content of lime, than have Portlands. Many natural cements have a large percentage of magnesia, but the magnesia and lime together of natural cements usually do not equal the percentage of lime in Portlands. In other words, the hydraulic index is usually higher than in Portland cements.
14. Analyses
Table 3 gives the results of a number of analyses of natural cement, compiled from various sources.
Table 3.

Continue to:
prev: Art. 4. Slag Cement
Table of Contents
next: Chapter II. Manufacture. Art. 6. The Manufacture Of Portland Cement
Tags
cement, concrete, sand, strength, portland

Topics
 Animals
 Architecture
 Arts & Crafts
 Computers
 Cooking
 Fiction
 Gardening & Planting
 History
 Medicine & Health
 Nature
 New Age
 Outdoors
 People
 Poems
 Personal Development
 Science & Engineering

Discover
 ChestOfBooks

[ Privacy Policy | 
  Terms of Use | 
  About Us |
  Search ]
  
© 2001-2014 Bookdome
Last modified Tue Jul  7 17:55:40 2015

File: science/Cement-Concrete/Art-50-The-Use-Of-Cement-Mortars-In-Freezing-Weather-Part-2.html
Art. 50. The Use Of Cement Mortars In Freezing Weather. Part 2

Free Books / 
  Science & Engineering / 
  Cement And Concrete / 

Art. 50. The Use Of Cement Mortars In Freezing Weather. Part 2

Description
This section is from the book "Cement And Concrete", by Louis Carlton Sabin. Also available from Amazon: Cement and Concrete.
Art. 50. The Use Of Cement Mortars In Freezing Weather. Part 2
a, briquets stored in water in laboratory, b to f, inclusive, briquets stored in open air after twenty-four hours in air of laboratory.
a and 6, fresh water used for gaging mortar.
c, d, e and f, water used in gaging had 5, 10, 15 and 25 per cent, salt, respectively.
392. Effect Of Salt In Mortars Hardened In Water And Air
In the tests recorded in Table 105 the materials used were at a temperature of forty degrees Fahr., and the briquets were molded in an open warehouse where the temperature was usually below twenty-three degrees Fahr., though for a few of the tests the temperature of the air at time of molding was as high as twenty-seven degrees. The temperature of the mortar when briquets were finished was usually but little above thirty-two degrees Fahr. The briquets were left in a warehouse for three days, when part of them were immersed in cold water (under ice), and the remainder stored in open air on a shelf covered by a rough board roof, but with front left open to the weather. All mortars contained two parts river sand to one of cement by weight. The water used in gaging varied from fresh to a twenty-five per cent, solution.
Table 105. The Use Of Portland Cement Mortar In Freezing Weather
ence.
Refer
	Cement.
	Temperatures, Degrees Fahr.
	Date made.
	Time left where made.
	Age when broken.
	Tensile Strength of Briquets, Pounds per Square
Inch.
	
Brand.
	Sample.
	Air where briquets were made.
	Materials used.
	Mortar.
	Stored in Canal, Cold water.
	Stored in Open Air.
	
when gaged.
	When briquetes finished.
	Per Cent. Salt in water Used in Gaging.
	Per Cent. Salt in water Used in Gaging.
	
0
	3
	5
	10
	15
	20
	25
	0
	3
	5
	10
	15
	20
	25
	
	a
	b
	c
	d
	e
	f
	g
	h
	i
	k
	l
	m
	n
	o
	P
	Q
	r
	s
	t
	u
	v
	w
	x
	
1 2 3 4 5 6 7 8 9 10 11 12 13 14 15 16
	R
" " "
R
" " "
R
" " "
R
" " "
	42M "
"
"
EE
" " "
GG
" " "
12R
" " "
	21
" " "
20-23 12-16 20-23 12-16 10-18 19-27 10-18 19-27 16-19
4-9 16-19
4-9
	40
" " "
40
"
" "
40
" " "
40
"
"
"
	...
...
...
...
35-49 39-47 34-49 39-47 43-48 44-48 43-48 44-48 43-48 42-47 43-48 42-47
	...
...
...
...
32-36 32-37 32-36 32-37 32-38 36-40 32-38 36-40 34-38 32-36 34-38 32-36
	mo. da. 3 17 3 18 3 17 3 18 12 18 12 19 12 18 12 19 12 26 12 22 12 26 12 22 12 29 12 30 12 29 12 30
	da. 3
" " "
3
" " "
3
" " "
1
" " "
	mo.
6
"
18
"
6
"
9 1/2
"
6 1/2
"
9 1/2
"
6 1/2
"
9 1/2
...
	358 ...
499 ...
367 ...
461 ...
413 ...
450 ...
397 ...
468
...
	428 ...
514 ...
391 ...
439 ...
386 ...
452 ...
401 ...
436
...
	376 ...
487 ...
397 ...
477 ...
461 ...
466 ...
409 ...
443
...
	459 ...
473 ...
425 ...
501 ...
467 ...
494 ...
413 ...
468
...
	448 ...
534 ...
483 ...
487 ...
523 ...
517 ...
437 ...
482
...
	483 ...
541 ...
497 ...
527 ...
491 ...
514 ...
442 ...
456
...
	459 ...
523 ...
444 ...
453 ...
502 ...
528 ...
449 ...
468
...
	...
521 ...
856 ...
594 ...
590 ...
589 ...
613 ...
513 ...
513
	...
473 ...
820 ...
613 ...
585 ...
633 ...
596 ...
599 ...
592
	...
479 ...
835 ...
636 ...
611 ...
713 ...
650 ...
564 ...
544
	...
481 ...
804 ...
625 ...
568 ...
572 ...
487 ...
610 ...
509
	...
489 ...
738 ...
635 ...
535 ...
587 ...
473 ...
639 ...
476
	...
431 ...
747 ...
504 ...
498 ...
486 ...
438 ...
544 ...
426
	...
406 ...
715 ...
498 ...
416 ...
445 ...
410 ...
442 ...
408
	
17
	Means
								427
	431
	440
	462
	489
	494
	478
	599
	614
	629
	582
	572
	509
	492

Mortar
2 parts "Point aux Pins " (river sand), passing No. 10 sieve, to 1 part cement, Portland Brand R. Each result, mean of five specimens. Canal and open air briquets made by different molders.
The results indicate that Portland mortars made in low temperatures, to be immersed in cold water, are improved by fifteen to twenty per cent, salt in the water of gaging, but that more than five per cent, salt is deleterious for mortars exposed to the air only. The very high results given by the air-hardened specimens are worthy of notice.
A similar series of tests of natural cement gave results from which no definite general conclusions could be drawn. The effect of freezing and of the use of salt varied greatly for different samples. For any given sample the treatment, as regards the use of salt, giving good results in open air, was usually the reverse of that giving good results in cold water. The conclusions indicated for rich mortars were sometimes the reverse of those shown by lean mortars.
393. The results obtained with five brands of natural cemerit are given in Table 106. The briquets were made in a temperature of nine to nineteen degrees Fahr. Half of the briquets were made with fresh water, and half with water containing enough salt to lower its freezing point below that of the air where the briquets were made. The results are chiefly of interest as showing the strength that may be attained by natural cement mortars under these severe conditions.
Table 106. Effect Of Low Temperatures On Five Brands Of Natural Cement
Reference.
	Date made.
	Molder.
	Parts sand.
	Temp.
air where made.
	Percent.
salt in water.
	Where stored.
	Time in water just before breaking.
	Mean tensile
Strength brand.
	
Gn.
	An.
	Kn.
	Hn.
	Jn.
	
	a
	b
	c
	d
	e
	f
	g
	h
	i
	j
	k
	1
	
	Mo. Da.
			Deg.
			Days
						
1
	2
	20
	N
	1
	9-11
	18
	Canal
	...
	234
	322
	285
	423
	284
	
2
	2
	22
	N
	1
	16-19
	0
	"
	...
	201
	327
	326
	302
	219
	
3
	2
	20
	S
	1
	9-11
	18
	Open air
	0
	344
	416
	412
	321
	292
	
4
	2
	22
	s
	1
	16-19
	0
	"
	0
	367
	305
	480
	360
	311
	
5
	2
	20
	s
	1
	9-11
	18
	"
	7
	274
	306
	413
	244
	304
	
6
	2
	22
	s
	1
	16-19
	0
	"
	7
	292
	338
	426
	311
	304
	
7
	2
	21
	N
	2
	7-14
	19
	Canal
	...
	161
	318
	329
	348
	238
	
8
	2
	23
	N
	2
	9-9
	0
	"
	...
	160
	217
	355
	258
	186
	
9
	2
	21
	S
	2
	9-14
	19
	Open air
	0
	288
	289
	382
	282
	319
	
10
	2
	23
	s
	2
	9-9
	0
	"
	0
	338
	275
	422
	423
	367
	
11
	2
	21
	s
	2
	9-14
	19
	"
	3
	268
	271
	340
	240
	295
	
12
	2
	23
	s
	2
	9-9
	0
	"
	7
	317
	333
	414
	345
	356

Note.— All briquets broken when six and a half months old.
Table 107. Portland Cement Mortar In Low Temperatures Effect Of Heating Materials
Ref.
	Parts Sand to One Cement.
	Temperature Degrees Fahr. Air Where Molded.
	Per Cent. Salt in water.
	Where Stored.
	Broken dry or wet.
	Age of Briquets When Broken.
	Tensile Strength, Pounds per Square Inch.
	
Cold Materials, 40°.
	Warm
Materials, 110°.
	Cold Materials, 40°.
	Warm
Materials, 110°.
	
1
2 3 4 5 6 7 8
	1 1 1 1
2 2 2 2
	1-5 8-9 1-5 8-9 14-16 23-24 14-16 23-24
	23
0 23
0 14
0 14
0
	Canal
"
"
"
"
" "
"
	Wet "
"
"
"
" "
"
	Mo. 6
"
18 1/2 "
6 1/2
"
18 1/2 "
	...
590
...
770 ...
460 ...
467
	...
593 ...
737 ...
476 ...
54l
	582
...
711
...
542 ...
549
...
	598 ...
734 ...
550 ...
597
...
	
Means
	...
	...
	...
	...
	...
	...
	572
	587
	596
	620
	
9 10 11 12 13 14 15 16
	1 1 1 1
2 2 2 2
	4-6 9-10 4-6 9-10 15-18 24-25 15-18 24-25
	23
0 23
0 14
0 14
0
	Open air
"
" " "
"
"
"
	Dry
"
Wet
"
Dry
"
Wet
"
	6 1/2
" " "
"
"
"
"
	...
711 ...
628 ...
678 ...
543
	...
724 ...
614 ...
657 ...
495
	469 ...
487
...
567 ...
422
...
	450 ...
470 ...
542 ...
453
...
	
Means Grand
	...
Means
	...
...
	...
...
	...
...
	...
...
	...
...
	639 605
	622 605
	471 534
	479 549

Notes.— Cement, Portland. Sand, " Point aux Pins".
When warm materials used, the temperature mortar after briquets finished, 63° to 71° Fahr. When cold materials used, the temperature mortar after briquets finished, 32° to 39° Fahr. When salt water used for mixing, water was 23 per cent, salt for 1 to 1 mortars and 14 per cent, salt for 1 to 2 mortars. Briquets stored in canal were left in cold air three days before immersion.
Part of briquets stored in open air were immersed in tank in laboratory one week just before breaking, while others were broken dry as indicated.
In general, each result is mean of five briquets.
Higher results are usually given by the air-hardened specimens than by those immersed in cold water, though this depends somewhat upon the brand. Salt is usually beneficial if the briquets are immersed, and detrimental for open air exposure.
394. Effect Of Heating The Materials
The tests in Table 107 were made to determine the effect of heating the materials when working in low temperatures, and thus delaying for a time the freezing of the mortars. The details of the tests are fully given in the table. The conclusion indicated is that the ingredients may be used cold or warm indifferently. A gain of only four per cent, is indicated for warm materials in mortars mixed with salt water and hardened in cold fresh water. In practical work, however, the use of warm materials may so delay the freezing as to permit thorough tamping before the mortar freezes. Table 108 gives similar results with one brand of natural cement, from which it appears that warm materials have a slight advantage for either cold water or cold air. hardening.
Table 108. Natural Cement Mortars In Freezing Weather Effect Of Heating Materials
Ref.
	Parts sand to one cement.
	Temperature Air Where Briquets Molded.
	Age of Briquets When Broken.
	Tensile Strength, Pounds per Sq. In.
	
Stored in Canal.
	Stored in Open Air.
	
Materials. 32° F.
	Materials. 100° F.
	Materials. 32° F.
	Materials. 100° F.
	
1
	3
	Deg. Fahr. 15 to 16
	6 mos.
	140
	151
	311
	372
	
2
	3
	15 to 19
	9 "
	175
	203
	...
	...
	
3
	2
	22 to 24
	9 "
	167
	204
	355
	361

Notes. — Cement, Brand Gn, Natural. All mortars made with fresh water.
Briquets made with warm materials were frozen in from 15 to 24 minutes after made. Each result, mean of ten briquets.
395. Consistency Of Mortars To Withstand Frost
Since the injury due to frost is caused by the expansion of the water used in gaging, it would be expected that mortars mixed wet would suffer most. This conclusion is confirmed by the tests in Table 109. The superiority of dry mortars is especially shown in mortars that harden in the air. The treatment to which these briquets were subjected was very severe, yet the results are excellent.
Table 109. Consistency Of Mortars As Affecting Ability To Withstand Low Temperatures
Age of Briquets
When Broken.
	Tensile Strength, Pounds per Square Inch.
	
Stored in Canal.
	Stored in
	Open Air.
	
a
	b
	c
	d
	e
	f
	g
	h
	
6 mos.
	414
	414
	372
	501
	601
	571
	521
	674
	
9 mos.
	474
	468
	431
	527
	727
	622
	525
	563

Notes. — Cement, Portland, Brand R; sand, " Point aux Pins," passing holes .08 inch sq. Two parts sand to one cement by weight. Each result, mean of five briquets. Temperature, air where briquets were molded, 13° to 14° Fahr.; materials used, 40° Fahr. Temperature mortar when molding completed 32° to 36° Fahr. Briquets made with fresh water had frozen after 30 minutes. Treatment briquets: — a to d, stored in canal (under ice).

Continue to:
prev: Art. 50. The Use Of Cement Mortars In Freezing Weather
Table of Contents
next: Art. 50. The Use Of Cement Mortars In Freezing Weather. Part 3
Tags
cement, concrete, sand, strength, portland

Topics
 Animals
 Architecture
 Arts & Crafts
 Computers
 Cooking
 Fiction
 Gardening & Planting
 History
 Medicine & Health
 Nature
 New Age
 Outdoors
 People
 Poems
 Personal Development
 Science & Engineering

Discover
 ChestOfBooks

[ Privacy Policy | 
  Terms of Use | 
  About Us |
  Search ]
  
© 2001-2014 Bookdome
Last modified Tue Jul  7 17:55:42 2015

File: science/Cement-Concrete/Art-50-The-Use-Of-Cement-Mortars-In-Freezing-Weather-Part-3.html
Art. 50. The Use Of Cement Mortars In Freezing Weather. Part 3

Free Books / 
  Science & Engineering / 
  Cement And Concrete / 

Art. 50. The Use Of Cement Mortars In Freezing Weather. Part 3

Description
This section is from the book "Cement And Concrete", by Louis Carlton Sabin. Also available from Amazon: Cement and Concrete.
Art. 50. The Use Of Cement Mortars In Freezing Weather. Part 3
e to h, stored in open air, January, Northern Michigan. water used: — a and e, 10.4 per cent, fresh water.
b and f, 11.9 per cent, fresh water. c and g, 13.3 per cent, fresh water. d and h, 11.9 per cent, water containing 15 per cent. salt.
396. Fineness Of Sand And Effect Of Frost
The briquets reported in Table 110 were made from mortar containing one and two parts limestone screenings to one cement, the screenings varying from coarse to fine. In general, the results follow the rule applicable to mortars used in ordinary temperatures, namely, that the coarse sands give the best results; but it appears that the briquets made with fresh water and exposed in open air reverse this rule, either the finest sand, 40/80, or the 20/40 giving the best result.
Table 110. Effect Of Degree Of Fineness Of Sand On Ability Of Portland Cement Mortars To Withstand Low Temperatures
Ref.
	Parts
Limestone screenings to one cement by weight.
	Sample portland cement, brand R.
	Temp.
air where briquets made,
DeG. Fahr.
	Per cent.
salt in water used in
Gaging.
	Date Made.
	Briquets Stored.
	Tensile Strength, Pounds per Square Inch.
	Briquets Broken Dry. or Immersed Some Hours Just Before Breaking.
	
Fineness of Limestone Screenings Retained between Sieves
	
4 and 10.
	20 and 40.
	40 and 80.
	Pass 10.
	
					Mo. Da.
							
1
	1
	JJ
	15-18
	0
	2 15
	Open air
	494
	826
	855
	695
	Broken dry.
	
2
	1
	"
	"
	"
	"
	"
	367
	572
	604
	524
	Immersed 19 hrs.
	
3
	1
	"
	12-13
	14
	2 19
	"
	738
	781
	666
	687
	Broken dry.
	
4
	1
	"
	"
	"
	"
	"
	675
	591
	523
	534
	Immersed 48 hrs.
	
6
	2
	GG
	16-18
	0
	2 15
	"
	440
	762
	642
	515
	Broken dry.
	
6
	2
	"
	"
	"
	"
	"
	378
	572
	536
	453
	Immersed 19 hrs.
	
7
	2
	"
	12-14
	14
	2 19
	"
	721
	697
	550
	532
	Broken dry.
	
8
	2
	"
	"
	"
	"
	"
	533
	483
	343
	413
	Immersed 48 hrs.
	
0
	1
	"
	13-20
	0
	2 14
	Canal
	686
	634
	583
	687
	Broken wet.
	
10
	1
	JJ
	"
	18
	2 16
	"
	668
	726
	634
	689
	"
	
11
	2
	GG
	13-21
	0
	2 14
	"
	544
	452
	393
	351
	"
	
12
	2
	"
	10-12
	18
	2 16
	"
	685
	659
	516
	624
	"

Notes. — Cement, Portland, Brand R. Sand, limestone screenings, sifted as indicated. Materials used, 40° Fahr.
Briquets made with fresh water raised in molds.
Briquets left three days where made in warehouse before storage.
Age of briquets when broken, six months.
397. Conclusions
The following conclusions concerning the use of cement mortars in freezing weather appear to be indicated by the foregoing tests:
1st
Mortars should not be mixed wet for use in low temperatures.
2d
Portland cement mortars made in cold weather usually develop a good tensile strength, especially when exposed to the open air.
3d
Portland cement mortars for open air exposure may be benefited by the use of from three to seven per cent, salt in the water used in gaging, and from ten to twenty per cent, salt in the gaging water may prove beneficial for mortars hardening in cold water.
4th
Warming the materials for Portland cement mortar appears to have but little effect on its frost resisting qualities.
5th
Coarse sand usually gives the best results in Portland mortars made in cold weather, but fresh water briquets exposed in open air appear to give better results with fine sand.
6th
Some natural cements give fairly good results in freezing weather, while others are practically destroyed by severe exposure. The effect of variations in treatment on different brands of natural cement is so varied that no general conclusions can be drawn from the above tests, but the indications are that salt water for gaging is beneficial if the mortar hardens in cold water, but detrimental for mortars exposed to the open air.

Continue to:
prev: Art. 50. The Use Of Cement Mortars In Freezing Weather. Part 2
Table of Contents
next: Art. 51. The Adhesion Of Cements
Tags
cement, concrete, sand, strength, portland

Topics
 Animals
 Architecture
 Arts & Crafts
 Computers
 Cooking
 Fiction
 Gardening & Planting
 History
 Medicine & Health
 Nature
 New Age
 Outdoors
 People
 Poems
 Personal Development
 Science & Engineering

Discover
 ChestOfBooks

[ Privacy Policy | 
  Terms of Use | 
  About Us |
  Search ]
  
© 2001-2014 Bookdome
Last modified Tue Jul  7 17:55:42 2015

File: science/Cement-Concrete/Art-50-The-Use-Of-Cement-Mortars-In-Freezing-Weather.html
Art. 50. The Use Of Cement Mortars In Freezing Weather

Free Books / 
  Science & Engineering / 
  Cement And Concrete / 

Art. 50. The Use Of Cement Mortars In Freezing Weather

Description
This section is from the book "Cement And Concrete", by Louis Carlton Sabin. Also available from Amazon: Cement and Concrete.
Art. 50. The Use Of Cement Mortars In Freezing Weather
389. It is frequently desirable to use cement in freezing weather, but to ensure good work under these circumstances it is necessary to take certain precautions. If mortar is frozen immediately after mixing, setting cannot take place until it has again thawed. In the practical use of cement it is always gaged with a larger quantity of water than is required for the chemical combination, and if this excess water is frozen after the setting is somewhat progressed, the consequent expansion may be sufficient to disrupt the partially set mortar. By warming the materials or by lowering the freezing point of the water by the addition of salt, glycerine, or some other substance having this effect, it is sought to prevent the mortar freezing until the work is protected by another layer of mortar, or otherwise, and thus to avoid the expansion. Salt is generally used much too sparingly to prevent freezing. The freezing point of water is lowered about one and a half degrees Fahr. for each per cent, of common salt added; thus a twenty per cent, solution would freeze at about two degrees Fahr.
390. The following tests are selected as showing typical results of a large number of experiments made under the author's direction to determine the effect of exposing cement mortars to frost, and to indicate what treatment will alleviate the deleterious effects of low temperature. In making tests with small specimens, it is difficult to approach the conditions existing in the actual use of mortars in freezing weather. A small mass of mortar exposed to the air on all sides sets more quickly than the interior of a large mass; and on the other hand, the effect of frost on a small specimen must be more severe and more quickly apparent. Many of the results are more or less contradictory, and the conclusions that have been drawn are such as appear to be indicated by the majority of the tests. The treatment of the briquets, and the conditions existing, are given in some detail, that the limits of applicability of such conclusions may be seen.
391. Exposure To Frost Of Mortars Already Set
In the tests recorded in Tables 102 to 104 the briquets were allowed to remain one or two days in the laboratory. It is evident that these results are of but limited practical importance, since it is seldom that mortars which are made in winter can be allowed to set in a warm place before exposure; they are given, however, for what they are worth. Tables 102 and 103 give the results obtained with Portland cement briquets exposed to a severe temperature twenty-four to forty-eight hours after made. The most important deduction, and the one most clearly indicated by these tables, is that Portland cement mortar made with fresh water may be subjected to very low temperatures twenty-four to forty-eight hours after molded, without seriously decreasing the tensile strength given at six months to two years. It also appears that solutions containing as much as fifteen per cent, salt are deleterious, and smaller percentages are not advantageous under these conditions.
Table 104, giving the results of similar tests with natural cement mortar, indicates that this brand gives good results if allowed to set in warm air before exposure to frost. Solutions containing more than ten per cent, salt are deleterious for such treatment. Briquets of another brand of natural cement, a one-to-one mortar of which gave about 450 pounds tensile strength at one year, failed entirely when placed, one hour after made, in open air for three days, and then immersed in a tank in the laboratory. A 7.4 per cent, solution of salt used for gaging assisted very materially in preserving the mortar under the same severe treatment, although this amount of salt was not sufficient to lower the freezing point of the water below the temperature to which the briquets were subjected.
Table 102. Exposure Of Portland Cement Mortars To Low Temperatures After Twenty-Four Hours In Laboratory
Sand, Kind.
	Date Made.
	Age When Broken.
	Tensile Strength, Pounds per Sq. In.
	
a
	b
	c
	d
	e
	f
	g
	
Standard . . .
	1-15
	6 mo.
	772
	960
	816
	...
	...
	524
	507
	
Standard . . .
	1-15
	21 mo.
	796
	882
	766
	...
	...
	443
	642
	
Pt. aux Pins, pass, sieve #10
	1-18
	6 mo.
	651
	630
	...
	769
	463
	443
	...
	
1-18
	21 mo.
	760
	780
	...
	711
	543
	447
	...

Notes. — Cement, Portland, Brand R. One part sand to one cement.
Briquets made in laboratory, temp., 64° to 66° Fahr.; materials about 65° Fahr. Temperature, open air, Jan. 16 to Jan. 19, 4° to 15° Fahr. Treatment of briquets: — a — Fresh water, briquets stored in water in laboratory. b — Fresh water, briquets stored in open air after 24 hours. c — Fresh water, briquets alternated, two days in open air and then two days in air laboratory, for fifty-two days, then left in open air. d — Water 5 per cent, salt; briquets stored in open air. e —Water 15 per cent salt; briquets stored in open air. f — Water 25 per cent, salt; briquets stored in open air. g — Water 25 per cent, salt; briquets stored in water in lab.
Table 103. Exposure Of Portland Cement Mortars To Low Temperatures, Twenty-Four To Forty-Eight Hours After Made
Sand, Kind.
	Date Briquet Made.
	Age When Broken.
		Tensile Strength,
	Pounds per Sq. In.
		
a
	b
	c
	d
	e
	f
	g
	h
	i
	j
	
Std. .
	1-16
	6 mo.
	415
	372
	401
	262
	202
	...
	...
	...
	...
		
Std. .
	1-16
	21 mo.
	602
	372
	438
	384
	326
	...
	...
	...
	...
		
P. P.
	1-19
	6 mo.
	...
	...
	...
	...
	...
	381
	394
	360
	371
	233
	
P. P.
	1-19
	21 mo.
	...
	...
	...
	...
	...
	638
	430
	418
	375
	344

Notes. — Cement, Portland, Brand R. Three parts sand to one cement.
Briquets made in laboratory. Temp.: Air and materials, 64° to 67° Fahr. Open air, Jan. 10 to 20,-15° to +18° Fahr.
Treatment of briquets: a, b, c, d and e mixed with water containing 0, 10, 15, 20 and 25 per cent, salt, respectively; a to d, inclusive, air laboratory 24 hours, water laboratory 16 hours, air laboratory 12 hours, then in open air.
f, g, h, i and j, mixed with water containing 0, 10, 15, 20 and 25 per cent, salt, respectively.
e to f, inclusive, put in open air after about 24 hours in air of laboratory.
Table 104. Exposure Of Natural Cement Mortars To Low Temperatures, Twenty-Four Hours After Made
Parts Sand to
One Cement.
	Date Made.
	Age When Broken.
	Tensile Strength,
Pounds per Sq
In.
	
a
	b
	c
	d
	e
	f
	
2
	1-20
	6 mo.
	297
	404
	319
	...
	297
	176
	
2
	1-20
	1 yr.
	305
	390
	343
	...
	273
	217
	
4
	1-20
	6 mo.
	222
	318
	319
	344
	...
	114
	
4
	1-20
	1 yr.
	223
	259
	339
	205
	...
	150

Notes.—Cement, Natural, Brand Gn. Sand, " Pt. aux. Pins" (river sand).
Temp, materials and air of laboratory where briquets were molded, 65° to 68° Fahr. Temp, open air Jan. 21 to 23, = - 1° to +29°.
Treatment Of Briquets

Continue to:
prev: Art. 49. Mixtures Of Clay And Other Materials With Cement. Continued
Table of Contents
next: Art. 50. The Use Of Cement Mortars In Freezing Weather. Part 2
Tags
cement, concrete, sand, strength, portland

Topics
 Animals
 Architecture
 Arts & Crafts
 Computers
 Cooking
 Fiction
 Gardening & Planting
 History
 Medicine & Health
 Nature
 New Age
 Outdoors
 People
 Poems
 Personal Development
 Science & Engineering

Discover
 ChestOfBooks

[ Privacy Policy | 
  Terms of Use | 
  About Us |
  Search ]
  
© 2001-2014 Bookdome
Last modified Tue Jul  7 17:55:42 2015
