Repository: lakid/BD

File: science/Cement-Concrete/Art-51-The-Adhesion-Of-Cements-Part-2.html
Art. 51. The Adhesion Of Cements. Part 2

Free Books / 
  Science & Engineering / 
  Cement And Concrete / 

Art. 51. The Adhesion Of Cements. Part 2

Description
This section is from the book "Cement And Concrete", by Louis Carlton Sabin. Also available from Amazon: Cement and Concrete.
Art. 51. The Adhesion Of Cements. Part 2
Materials
a — Hammered bar iron.
b — Potsdam sandstone, cleavage surface.
c — Drummond Id. limestone, cleavage surface.
d — Ground plate glass.
e — Kelleys Id. limestone, sawn surface.
f — Soft terra cotta, filed surface.
g — Soft red building brick, sawn surface.
403. The Adhesion Of Neat And Sand Mortars
Table 115 shows the cohesive and adhesive strengths of different mortars, the adhesion blocks being all of the same material, Kelleys Island limestone. The Portland mortar giving the highest adhesive strength at six months is that containing one-half part sand to one part cement, though the greatest cohesive strength is given by the one-to-one mortar. With natural cement the one-to-one mortar gives the highest strength, both in adhesion and cohesion. The ratio of the adhesive strength to the cohesive strength is greater for natural than for Portland. It also appears that between twenty-eight days and six months the adhesive strength increases more than the cohesive strength.
404. Effect Of Consistency On Adhesion
Table 116 gives the results of tests to show the relative effects of the consis-. tency of the mortar on the adhesive and cohesive strength. It is seen that the effect of consistency on the adhesive strength is less than on the cohesive strength, but that the best results in adhesion are given by a mortar that is considerably more moist than that which gives the highest strength in cohesion. The practical bearing of this point on the use of mortars is evident.
Table 115. Adhesion Of Mortars Containing Different Amounts Of Sand
Ref.
	Cement.
	Age of Specimens.
	Cohesion or
Adhesion.
	Cohesive or Adhesive Strength, Lbs.
per Square Inch, of Mortars with Sand, Parts by Weight.
	
None.
	One-Half Part Sand.
	One Part.
	Two Parts.
	
Kind.
	Brand.
	
1
	Port.
	R
	28 days
	Cohesion
	686
	710
	747
	467
	
2
	"
	"
	"
	Adhesion
	270
	233
	221
	169
	
3
	"
	"
	6 mos.
	Cohesion
	631
	787
	816
	551
	
4
	"
	"
	"
	Adhesion
	335
	346
	287
	209
	
5
	Nat.
	An
	28 days
	Cohesion
	183
	198
	218
	186
	
6
	"
	"
	"
	Adhesion
	94
	104
	116
	66
	
7
	"
	"
	6 mos.
	Cohesion
	263
	334
	383
	376
	
8
	"
	"
	"
	Adhesion
	228
	222
	233
	171

Notes : — Sand, crushed quartz, 20 to 30.
Adhesion blocks, 1 in. X 1 in. X 1/4 in., Kelleys Id. limestone, sawn surface, saturated before used.
Table 116. Adhesion Of Mortars. Varying Consistency
Ref.
	Cement.
	Age of Specimens.
	Cohesion or
Adhesion.
	Cohesive or Adhesive Strength, Lbs.
per Square Inch, Mortar of Consistency:
	
Trifle
Dry.
	Trifle
Moist.
	Quite
Moist.
	Very
Moist.
	
Kind.
	Brand.
	
1
	Port.
	R
	28 days
	Cohesion
	541
	502
	443
	372
	
2
	"
	"
	"
	Adhesion
	148
	160
	145
	136
	
3
	"
	"
	6 mos.
	Cohesion
	697
	660
	616
	539
	
4
	"
	"
	"
	Adhesion
	191
	209
	228
	192
	
5
	Nat.
	An
	28 days
	Cohesion
	239
	212
	151
	112
	
6
	"
	"
	"
	Adhesion
	96
	96
	87
	70
	
7
	"
	"
	6 mos.
	Cohesion
	397
	385
	314
	285
	
8
	"
	"
	"
	Adhesion
	146
	165
	164
	126

Notes: — Sand," Point aux Pins," pass No. 10 sieve, one part to one cement by weight.
Adhesion blocks, 1 in. X 1 in. X 1/4 in., Kelleys Id. limestone, surfaces filed smooth, saturated with water before used.
405. Effect Of Regaging On Adhesive Strength
The tests given in Table 117 were designed to show the effect of regaging on the adhesion of cement mortar to stone. A comparison is made between mortars used fresh and those that were allowed to stand three hours and gaged once an hour. There are but few tests from which to draw conclusions and the treatment is very severe, but it appears that while the regaging to which these mortars were subjected usually resulted in a slight increase in cohesive strength, the adhesive strength was considerably impaired. The decrease in adhesive strength was greater for natural cement than for Portland, and greater for rich than for poor mortars. The effect of regaging on the cohesive strength is treated in Art. 47.
Table 117. Effect Of Regaging On Adhesive Strength
Cement.
	Adhesion or Cohesion.
	Adhesion or Cohesion, Lbs. per Sq. In.
	
One Part Sand to One Cement.
	Three Parts Sand to One Cement.
	
Fresh.
	Regaged.
	Fresh.
	Regaged.
	
Portland, Brand X
	Adhesion
	178
	141
	62
	41
	
"
	"
	202
	170
	59
	61
	
"
	Cohesion
	718
	764
	327
	343
	
Natural, Brand An
	Adhesion
	142
	90
	17
	...
	
"
	"
	180
	120
	31
	28
	
"
	Cohesion
	352
	361
	235
	227

Notes: — Sand, crushed quartz, 20/30. Each result, mean of two to five specimens, broken at age of six months.
In adhesive tests, pieces Kelleys Id. limestone, 1 in. X 1 in. X 1/4 in., placed in center mold and two ends mold filled with mortar.
Results in columns headed "Fresh" from mortar treated as usual.
Results in columns headed "Regaged" mortar allowed to stand three hours before use, mortar being regaged each hour.
406. Character Of Surface Of Stone
In the tests recorded in Table 118 all of the adhesion blocks were of Kelleys Island limestone, but part of them were finished with smooth filed surfaces, while the others were grooved with a coarse rasp. In the twenty-eight-day tests there is but little difference in the adhesion to the different surfaces, but at six months the adhesion to the smooth surfaces appears to be slightly greater, ex-cept in the case of one-to-two natural cement mortar.
Table 118. Adhesion Of Mortars. Effect Of Character Of Surface Of Stone
Cohesion or Adhesion and
Character of Surface.
	Age of Specimens.
	Adhesion or Cohesion, Lbs. per Sq. In.
Portland Brand R.
	Adhesion or Cohesion, Lbs. per Sq. In.
Natural Brand D.
	
Parts Sand to One Cement.
	
1
	2
	1
	2
	
Cohesion........
	28 days
	539
	377
	343
	289
	
Adhesion, smooth surface . .
	"
	151
	. 85
	138
	113
	
" grooved surface
	"
	152
	115
	129
	98
	
Cohesion........
	6 mos.
	714
	503
	387
	304
	
Adhesion, smooth surface . .
	"
	238
	176
	141
	68
	
" grooved surface
	"
	223
	154
	115
	96

407. The Effect Of Plaster Of Paris On The Adhesion Of Mortar To Stone
The results in Table 119 show the effect on the adhesive strength of adding small percentages of plaster of Paris to cement mortars of Portland and natural cement. The Portland cement used was a quick setting sample, neat cement pats of which began to set in eighteen minutes. The effect of plaster of Paris on the cohesive strength of mortars from these samples hardened in dry air, is shown in Table 92, § 378. It is seen that the addition of from one to three per cent, plaster has no deleterious effect on the adhesive strength of these samples at one year. Six per cent, plaster, however, ruins the Portland and the neat natural cement.
Table 119. Effect Of Plaster Of Paris On The Adhesive Strength Of Cement Mortars
Ref.
	Cement.
	Parts P.P. Sand to One Cement.
	Age of Specimens.
	Adhesive Strength, Lbs. per Sq. In., of Mortars in which Per Cent, of Cement Replaced by Plaster of Paris.
	
Kind.
	Brand.
	Sample.
	0
	l
	2
	3
	6
	
1
	Port.
	R
	26 R
	0
	1 year
	263
	311
	376
	291
	89
	
2
	"
	R
	"
	2
	"
	130
	107
	144
	157
	34
	
3
	Nat.
	An
	L
	0
	"
	88
	97
	87
	133
	a
	
4
	"
	An
	"
	2
	"
	64
	74
	89
	82
	93

Notes : — Adhesion pieces between two halves of briquet were of Kelleys Id. limestone, sawn surfaces, saturated with water before used. Cement and plaster Paris passed through No. 50 sieve. All briquets stored in tank in laboratory. Each result, mean of four to ten briquets.
Found badly cracked and separated from limestone prisms after three days.
408. The Adhesion Of Cement Mortar To Brick
Tests of the adhesion of cement mortar to brick were made by cementing pairs of brick in a cruciform shape, with a one-fourth inch joint of mortar. The brick were placed together flatwise, with the bed down, so that in the case of stock brick, one stock mark, or depression in one side, was filled with mortar. The mortar was made more moist than was ordinarily used for briquets, but not so moist as would be used in brickwork. The top brick of each pair was slightly tapped to place with the handle of a pointing trowel, and the excess mortar cut away. About forty-eight hours after cemented, the pairs of brick were packed in damp sand in a large box prepared for the purpose, and the sand was kept in a moist condition by a thorough daily sprinkling. For pulling the bricks apart, a special clip was devised to equalize the pull on the two ends of each brick, and a simple lever machine was used to measure the force required.

Continue to:
prev: Art. 51. The Adhesion Of Cements
Table of Contents
next: Art. 51. The Adhesion Of Cements. Part 3
Tags
cement, concrete, sand, strength, portland

Topics
 Animals
 Architecture
 Arts & Crafts
 Computers
 Cooking
 Fiction
 Gardening & Planting
 History
 Medicine & Health
 Nature
 New Age
 Outdoors
 People
 Poems
 Personal Development
 Science & Engineering

Discover
 ChestOfBooks

[ Privacy Policy | 
  Terms of Use | 
  About Us |
  Search ]
  
© 2001-2014 Bookdome
Last modified Tue Jul  7 17:55:42 2015

File: science/Cement-Concrete/Art-51-The-Adhesion-Of-Cements-Part-3.html
Art. 51. The Adhesion Of Cements. Part 3

Free Books / 
  Science & Engineering / 
  Cement And Concrete / 

Art. 51. The Adhesion Of Cements. Part 3

Description
This section is from the book "Cement And Concrete", by Louis Carlton Sabin. Also available from Amazon: Cement and Concrete.
Art. 51. The Adhesion Of Cements. Part 3
409. Tensile tests were made of briquets from mortars similar to those used in the adhesive tests and stored in damp sand, and the results are used for comparison with the adhesive tests. The cohesive strength given by the briquets is not strictly comparable with the adhesive strength shown in the tests with brick, because of the great difference in the area of the breaking sections in the two cases. It has been well established in tensile tests of cohesion that briquets of large cross-section break at a lower strength than those of small section. It is quite possible also that even with the special clip devised, cross-strains were more likely to occur in the adhesive tests than in the briquet tests. An opportunity was furnished of comparing the tensile strength of neat natural cement mortar under the two conditions, for in one case six joints "broke directly through the mortar, the adhesion being greater than the cohesion. It was found that the strength per square inch given by the briquets was at least six times that given by the large joint. This difference should be kept in mind in making comparisons in the tables between the cohesion and adhesion as given. It should also be noted that some of the highest results of adhesive strength represent in reality the strength of the brick rather than the adhesive strength of the mortar, as chips were pulled from the brick, leaving the mortar joint undisturbed. The brick were of a rather poor quality, but selected with a view to obtaining those of a uniform degree of burning.
Table 120. Adhesion Of Cement Mortar To Brick. Variations In Richness Of Mortar
Cement.
	Age of Mortar.
	Adhesion or
Cohesion.
	Tensile Strength, Pounds per
Square Inch, of Mortars Containing
Parts Sand to One Cement.
	
None.
	1/2
	1
	2
	3
	
Portland, X,
	41S
	28 days
	Cohesion
	632
	596
	589
	409
	270
	
"
	"
	"
	Adhesion
	48
	42
	24
	20
	11
	
"
	"
	3 months
	Cohesion
	676
	728
	694
	423
	325
	
"
	"
	"
	Adhesion
	64
	52
	41
	24
	12
	
"
	"
	6 months
	Cohesion
	723
	764
	679
	524
	374
	
"
	"
	"
	Adhesion
	50
	56
	39
	20
	14
	
Natural, Gn,
	KK
	3 months
	Cohesion
	180
	240
	317
	279
	181
	
"
	"
	"
	Adhesion
	46
	52
	42
	28
	15
	
"
	"
	6 months
	Cohesion
	276
	444
	388
	331
	236
	
"
	"
	"
	Adhesion
	44
	52
	50
	38
	18

Notes : — Bricks were cemented together in pairs in cruciform shape and kept in damp sand until time of test. Briquets for cohesion tests stored in same manner. Each result in cohesion, mean of five briquets. Each result in adhesion is in general mean of six results, three with common die cut brick and three with sand molded stock brick.
When adhesion exceeded 50 pounds per square inch, bricks were about as likely to break as the joint between brick and mortar.
410. Adhesion Of Neat And Sand Mortars Of Portland And Natural
Some of the results of these tests are given in Table 120. The most noteworthy point developed is that for mortars containing more than one-half part of sand to one part cement, the adhesion of the natural cement is greater than that of the Portland with the same proportion of sand, although the Portland mortar was much the stronger in cohesion. The mortars giving the highest adhesive strength are. those containing not more than one-half part sand to one part cement.
The addition of sand lowers the adhesive strength more rapidly than it does the cohesive strength. This point would be shown still more clearly if the true adhesive strength of the richest mortars was obtained, as we may be certain that the adhesion of these mortars would be shown to be considerably greater if the brick were strong enough to allow this strength to be developed. With natural cement mortars containing not more than two parts sand to one cement, the adhesion is one-sixth to one-ninth the cohesion, and with Portland mortars containing not more than one part sand, the adhesion is about one-fifteenth the cohesion. (But see § 409 in this connection).
411. Effect Of Lime Paste On Adhesive Strength Of Cement Mortars
A number of tests were made to determine the effect, on the adhesive and cohesive strength of mortars, of mixing lime paste with the cement. Tables 121 and 122 give the results of a few preliminary tests on this subject.
For the tests recorded in Table 121 the mortars were allowed to harden in dry air. From the cohesive tests it is seen that lime in form of paste to the amount of ten per cent, of the cement had little effect on one-to-four Portland mortars, but that a larger amount of lime was very deleterious for dry air exposure. The sample of natural cement used did not harden well in dry air, and the highest result is given by the lime mortar without cement. It appears that the adhesive strength of the Portland mortar was slightly increased by the addition of a small amount of lime paste, but the adhesive strength of natural was not greatly affected. The adhesive strength of the natural cement is, in general, higher than the Portland. The natural cement appeared to harden better in the joints than in the briquets, and we have, as a peculiar result, the adhesive strength exceeding the cohesion. This illustrates a statement already made, that to store briquets in dry air does not approach very nearly the ordinary conditions of use.
Table 121. Adhesion Of Cement Mortar To Brick. Effect Of Lime Paste In Mortar Hardened In Dry Air
Cement.
	Age of Mortar.
	Cohesion or adhe8ion.
	Ten
A
	sile st
B
	rength,  c
	D
	E
	
Portland, X,
	41S
	3 months
	Cohesion
	97
	99
	101
	46
	59
	
"
	"
	4 "
	Adhesion
	18
	29
	20
	22
	13
	
"
	"
	6 "
	"
	...
	24
	20
	19
	11
	
Natural, Gn,
	LL
	3 "
	Cohesion
	18
	38
	21
	22
	68
	
"
	"
	4 "
	Adhesion
	39
	32
	36
	28
	11
	
"
	"
	6 "
	"
	26
	31
	25
	27
	...

Notes: — Brick, sand molded stock.
All briquets and brick stored in dry air.
Composition of mortars:
	A
	B
	C
	D
	E
	
Grams P. P. river sand,
	480
	480
	480
	480
	480
	
Grams cement,
	120
	120
	90
	60
	0
	
Grams lime paste,
	0
	40
	30
	60
	120
	
Grams lime contained in lime paste,
	0
	14
	10
	20
	41
	
Lime in paste expressed as per cent.
						
of cement plus lime,
	0
	10
	10
	25
	100
	
Consistency about same as mason's mortar.

412. In Table 122 are given a few tests of mixtures of Port-land cement and lime paste, the mortars being hardened in dry-air and in damp sand. Cohesive tests are also given of briquets hardened in damp sand, water and dry air. It appears that the addition of ten per cent, of lime in the form of paste to mortars of this sample of Portland increases the tensile strength, the effect being least when the mortars harden in dry air. The substitution of lime for one-sixth of the cement in a one-to-four mortar has little effect on the tensile strength. Larger proportions of lime result in decreased strength, and if one-half of the cement is replaced by lime, the resulting strength is only about one-half that given by the cement mortar without lime. The results of the adhesive tests show that if half of the cement in the mortar is replaced by an equal weight of lime in the form of paste, the resulting strength is increased by nearly 100 per cent., and that if smaller amounts of lime are used, the adhesive strength is increased by about 150 per cent, over that given by the cement mortar without lime.

Continue to:
prev: Art. 51. The Adhesion Of Cements. Part 2
Table of Contents
next: Art. 51. The Adhesion Of Cements. Part 4
Tags
cement, concrete, sand, strength, portland

Topics
 Animals
 Architecture
 Arts & Crafts
 Computers
 Cooking
 Fiction
 Gardening & Planting
 History
 Medicine & Health
 Nature
 New Age
 Outdoors
 People
 Poems
 Personal Development
 Science & Engineering

Discover
 ChestOfBooks

[ Privacy Policy | 
  Terms of Use | 
  About Us |
  Search ]
  
© 2001-2014 Bookdome
Last modified Tue Jul  7 17:55:42 2015

File: science/Cement-Concrete/Art-51-The-Adhesion-Of-Cements-Part-4.html
Art. 51. The Adhesion Of Cements. Part 4

Free Books / 
  Science & Engineering / 
  Cement And Concrete / 

Art. 51. The Adhesion Of Cements. Part 4

Description
This section is from the book "Cement And Concrete", by Louis Carlton Sabin. Also available from Amazon: Cement and Concrete.
Art. 51. The Adhesion Of Cements. Part 4
Table 122. Adhesion Of Cement Mortar To Brick. Effect Of Lime Paste In Portland Cement
Mortar Hardened in
	Cohesion or
Adhesion.
	Tensile Strength,
Pounds per Square Inch.
	
Composition of Mortar.
	
A
	B
	C
	D
	E
	
Tank in Laboratory
	Coh'n.
	177
	203
	183
	158
	82
	
Dry air, "
	"
	167
	180
	167
	150
	81
	
Damp sand, "
	"
	173
	198
	171
	154
	88
	
Dry air, "
	Adh'n.
	15
	36
	40
	33
	26
	
Damp sand, "
	"
	15
	33
	35
	32
	27

Notes: — Bricks cemented together in pairs in cruciform shape.
Age of all mortars when tested, three months.
Cement, Portland, Brand R, Sample 14 R. Sand, " Point aux Pins".
Lime paste slaked about six months before use.
Each result in cohesion, mean of five to ten briquets.
Each result in adhesion, mean of eight to sixteen pairs of bricks.
Half of pairs were hard burned brick and half soft burned.
Composition of mortars: A B C D E
Grams P. P. (river) sand, 960 960 960 960 960
Grams cement, 240 240 200 180 120
Grams lime paste, 0 80 120 180 360
Grams lime contained in paste, 0 27 40 60 120
Lime as per cent, lime plus cement, 0 10 16.7 25 50
413. The results of a more complete set of tests on this subject are given in Table 123. The mortars used included one made with four parts sand to one of cement by weight; one in which about ten per cent, of lime by weight, which had previously been made into lime paste, was added to the mortar; a third in which lime, in the form of paste, was substituted for one-sixth of the weight of the cement used in the first mortar; a fourth, in which lime was substituted for one-fourth of the cement; and finally, a mortar composed of lime paste and sand only.
The adhesive strengths of the mortars are given in the table. The difference in the adhesion of Portland cement mortar to hard brick and to soft brick is not clearly brought out. Neither is the strength of air-hardened specimens much different from that of the mortars stored in damp sand. The use of lime paste with Portland cement in the amounts tried here more than doubles the adhesive strength of the mortar.
The first point to notice in the case of natural cement is that the adhesive strength of this mortar without lime is nearly double the adhesive strength of Portland mortar without lime. The adhesive strength of mortars hardened in damp sand is somewhat greater than the strength of similar mortars hardened in dry air. The addition of a small amount of lime paste increases the adhesive strength somewhat, and when as much as twenty-five per cent, of the cement is replaced by lime in the form of paste, the adhesive strength of the natural cement mortar is not usualfy diminished. The effect of lime paste, however, on the adhesive strength is not nearly so great as it is in the case of Portland mortars.
Table 123. Adhesion Of Cement Mortar To Brick. Lime Paste With Cement
Ref.
	Cement.
	Lime paste
Gms.
	Sand
Gms.
	Stored in Damp Sand.
	Stored in
	Dry Air.
	Means.
	
Kind.
	Grams.
	Hard Brick.
	Soft Brick.
	Hard Brick.
	Soft Brick.
	Hard brick.
	Soft brick.
	Damp sand.
	Dry air.
	Fresh paste.
	Old paste
	Mean of all the results.
	
Fresh Lime Paste.
	Old Lime Paste.
	Fresh Lime Paste.
	Old Lime Paste.
	Fresh Lime Paste.
	Old
Lime
Paste.
	Fresh Lime Paste.
	Old Lime Paste.
	
a
	b
	c
	d
	e
	f
	g
	h
	i
	j
	k
	1
	m
	n
	o
	p
	q
	r
	s
	
1
2 3 4
	Portland. Brand X,
Sample 41S.
" " "
	240
240 200 180
	00
80 120 180
	960
" " "
	27.6
46.7 40.8 48.7
	25.2
50.3 54.4 38.2
	13.7
29.0 34.9 37.7
	14.7
36.0 46.3 45.4
	21.7
44.3 36.3 34.6
	14.5
31.6 44.6 41.3
	15.1
40.2 42.5 40.6
	19.4
40.6 47.8 39.2
	22.2
43.2 44.0 40.7
	15.7
36.4 42.9 40.7
	20.3
40.5 44.1 42.5
	17.7
39.2 42.8 39.0
	19.5
40.0 38.6 40.2
	18.5
39.6 48.8 41.0
	19.0
39.8 43.7 40.6
	
5
6 7 8
	Natural,Brand
An, Sample L. "
"
"
	240
240 200 180
	00
80 120 180
	960
"
" "
	37.7
47.6 40.4 39.6
	40.2
43.7 44.6 48.5
	39.2
41.4
33.9 34.4
	34.3
42.6 38.1 35.7
	30.3
48.9 44.3 36.9
	35.9
38.3 38.7 28.8
	29.9
26.2 30.5 32.5
	39.8
40.3 38.6 31.6
	36.0
44.6 42.0 39.0
	35.8
37.6 35.3 33.6
	37.9
43.8 39.3 39.5
	34.0
38.4 38.0 32.5
	34.3
41.0 37.3 35 8
	37.6
41.2 40.0 36.2
	35.9
41.1 38.7 36.0

Notes : — All mortars three months old.
" Fresh" paste had been slaked three days to one week before used. " Old " paste had been slaked five months before used.
The following conclusions may be briefly stated: The ratio of adhesive to cohesive strength is much greater with natural cement than with Portland. If a high adhesive strength is desired, Portland cement should not be mixed with more than two parts sand unless lime paste is added to the mortar, as the use of lime paste materially increases the adhesive strength of lean mortars. Tests of cohesion of similar mortars containing lime paste are given in Art. 48.
414. The Adhesion Of Cement To Rods Of Steel And Iron
The tests recorded in Tables 124 and 125 were made to determine the adhesion of cement mortar to iron rods, or the strength of a bolt anchorage secured with cement mortar, and the style of rod and kind of mortar which would give the best results. The bars were made in an ordinary concrete mold, ten inches by ten inches by four and one-half feet. The rods or bolts were placed in a row along the center of the box, being spaced about nine inches apart, and the mortar was rammed about them. After being allowed to set in a warm room for twenty-eight days, the rods were pulled by means of two hydraulic jacks, a special grip being used to grasp the free end of the rod, and an hydraulic weighing machine serving to measure the pull required to start it. The supports against which the hydraulic jacks were braced bore at points on the concrete bar about three or four inches from the center of the rod which was being tested.
415. The rods given in Table 124 were imbedded in mortar composed of one part of Portland cement to two parts limestone screenings. The rods were cut from bar iron and were perfectly plain, without nuts or fox wedges. The results indicate that the force required is proportional to the area of contact. Comparing the different styles and sizes of plain rods, no difference in favor of one style or size can be determined; the apparent higher resistance per square inch offered by one-inch rods would probably disappear in a large number of tests.
Table 124. Resistance To Pulling Of Iron Rods Of Various Forms Imbedded In Mortar
Ref.
	Number of Rods.
	Mortar, Bar No.
	Description of Rod.
	Perimeter of Rod, Inches.
	Depth
Imbedded, Inches.
	Pounds Pull.
	
Per In. Depth
Imbedded.
	Per Sq. In. Area in Contact.
	
1
	3
	2, 6, 7
	Plain, 1/2" diameter
	1.57
	8 to 10
	700
	447
	
2
	3
	"
	" 1" "
	3.14
	"
	1750
	556
	
3
	3
	"
	" 1 1/4" "
	3.93
	"
	2060
	524
	
4
	3
	"
	" 1/2" Square
	2.00
	"
	1085
	643
	
5
	4
	2,5,6, 7
	" 1" "
	4.00
	"
	2250
	562
	
6
	3
	2, 6, 7
	" 1 1/4" "
	5.00
	"
	2170
	434
	
7
	3
	4, 5
	Twisted 1" square, 1 turn in 8" length
	4.31
	9±
	2595
	608
	
8
	3
	"
	Twisted 1" square, 2 turns in 8" length
	4.31
	9±
	2215
	516
	
9
	3
	"
	Twisted 1" square, 3 turns in 8" length
	4.31
	9-9.5
	2405
	561

Notes: — Cement, Portland, Brand R.
Sand, limestone screenings passing 3/8 inch slits, two parts by weight to one cement. Mortar one month old when tension was applied to rods.
The rods given in lines seven to nine were made by twisting a piece of one inch square bar iron. The twisted portion was eight inches in length. Comparing the plain one inch square bolts with the twisted bolts, it appears that the former offered a resistance of 2,245 pounds per inch depth while the latter gave 2,405 pounds, an increase of less than eight per cent.
416. In the tests recorded in Table 125, the ordinary river sand used in construction was employed. The mortar was made neat and with two and four parts sand to one of cement. The depth the rods were imbedded varied from two inches to ten inches. The one-to-two mortar gave nearly as good results as neat cement, but the one-to-four mortar gave much lower results. The resistance seems to vary directly as the area of contact without reference to the depth imbedded, except as this enters in obtaining the said area. The results obtained in this table do not compare favorably with those obtained in Table 124, where limestone screenings were used.

Continue to:
prev: Art. 51. The Adhesion Of Cements. Part 3
Table of Contents
next: Art. 51. The Adhesion Of Cements. Part 5
Tags
cement, concrete, sand, strength, portland

Topics
 Animals
 Architecture
 Arts & Crafts
 Computers
 Cooking
 Fiction
 Gardening & Planting
 History
 Medicine & Health
 Nature
 New Age
 Outdoors
 People
 Poems
 Personal Development
 Science & Engineering

Discover
 ChestOfBooks

[ Privacy Policy | 
  Terms of Use | 
  About Us |
  Search ]
  
© 2001-2014 Bookdome
Last modified Tue Jul  7 17:55:42 2015

File: science/Cement-Concrete/Art-51-The-Adhesion-Of-Cements-Part-5.html
Art. 51. The Adhesion Of Cements. Part 5

Free Books / 
  Science & Engineering / 
  Cement And Concrete / 

Art. 51. The Adhesion Of Cements. Part 5

Description
This section is from the book "Cement And Concrete", by Louis Carlton Sabin. Also available from Amazon: Cement and Concrete.
Art. 51. The Adhesion Of Cements. Part 5
1 In computing adhesion, or shear, or pounds pull per square inch of area in contact, perimeter considered circumference of a circle of diameter equal to the distance between opposite edges of rod after twisting. A core of mortar of this diameter, was torn from bar in pulling.
To perceive effect twisting, compare pounds pull per inch depth imbedded.
Table 125. Resistance To Pulling Of Iron Rods Imbedded In Mortar. Variations In Depth Imbedded And In Richness Of Mortar
Parts Sand to
One Cement.
	Adhesion, Pounds per Square Inch of Surface in Contact for Different Depths Imbedded.
	
Depths Imbed-ded.ln
	1.9-2.2
	3.2
	4
	4.5-4.8
	5.8-6
	7.8-8
	8.8
	9.6-10
	No. Results.
	Mean.
	
0 2 4
	....
....
....
	340 272 74
	...
294
...
	346 270 119
	...
262
...
	313 255 117
	...
247 100
	228
...
...
	340 275 142
	5 15 10
	313 264 111

Notes : — Cement, Portland, Brand R.
Sand, "Point aux Pins," river sand. Mortar one month old when rods pulled. Rods, round, 1 inch diameter.
417. Tables 126 and 127 are from similar tests made by Messrs. Peabody and Emerson.1 The rods in Table 126 were of various shapes and included some having rivets through them. The 1/4 inch by 1 inch bars gave lower adhesion per square inch than the square and round rods. When two rods are twisted together and imbedded in a small specimen, the tendency is to split the specimen. The bars containing rivets broke before the adhesion was overcome, although the depth imbedded was but six inches.
In Table 127 neat cement paste and concretes of several compositions are tried. These results are of interest as showing that concretes show as great adhesion to steel rods as do mortars. The very low result obtained with neat cement in this table is not explained and is in opposition to the results in Table 125.
1 Engineering News, March 10, 1904.
Table 126. Adhesion Of Mortar To Steel Rods Of Various Shapes, Imbedded About Six Inches
No.
		Perimeter
	Pounds Pull.
	
of
Tests.
	Description of Rod.
	of Rod, Inches.
	Per Inch Depth Imbedded.
	Per Square Inch Area in Contact.
	
4
3 4 4 4
	Plain, 1/4" square. Plain, 1/2" square. Plain, 1/2" round. Twisted, 1/2" square. 1/4" by 1 ".
	1.0 2.0 1.57
...
2.5
	369 864 804 1259 744
	369 432 512
...
293
	
4
	Two 1/4" rods twisted together.
	Three specimens split.
One rod broke at 8,000 lbs., or when adhesion was 1,250 lbs. per inch depth.
	
4
	1/4" by 1" with 3/8" rivets through.
	One specimen split.
Three rods broke at first rivet with 9,800 to 10,500 pounds, or when adhesion was 1,500 to 1,660 lbs. per inch depth.

Notes: — Tests by Messrs. George A. Peabody and Samuel W. Emerson.
Mortar composed of one part cement (Portland) to three parts sand. Specimens approximately 6 inch cubes. One rod imbedded in each, 6 to 6 1/2 inches. Rods pulled forty and eighty days after mortar was made.
Table 127. Adhesion Of Mortars And Concretes Of Various Compositions To One Inch Square Steel Rods Imbedded About Ten Inches
No.
of TEST8.
	Composition of Mortar or Concrete.
	Pounds Pull.
	
Per Inch Depth Imbedded.
	Per Square Inch Area in Contact.
	
Cement.
	Sand.
	Stone.
	Gravel.
	
4
	1
	0
	0
	0
	1112
	278
	
4
	1
	3
	0
	0
	1644
	411
	
4
	1
	3
	6
	0
	1912
	478
	
4
	1
	3
	0
	6
	2062
	516
	
4
	1
	2
	4
	0
	2348
	587
	
4
	1
	2
	0
	4
	2187
	547

Note: — Tests by Messrs. George A. Peabody and Samuel W. Emerson.

Continue to:
prev: Art. 51. The Adhesion Of Cements. Part 4
Table of Contents
next: Chapter XVI. The Compressive Strength And Modulus Of Elasticity Of Mortar And Concrete. Art. 52. Compressive Strength Of Mortar
Tags
cement, concrete, sand, strength, portland

Topics
 Animals
 Architecture
 Arts & Crafts
 Computers
 Cooking
 Fiction
 Gardening & Planting
 History
 Medicine & Health
 Nature
 New Age
 Outdoors
 People
 Poems
 Personal Development
 Science & Engineering

Discover
 ChestOfBooks

[ Privacy Policy | 
  Terms of Use | 
  About Us |
  Search ]
  
© 2001-2014 Bookdome
Last modified Tue Jul  7 17:55:42 2015

File: science/Cement-Concrete/Art-51-The-Adhesion-Of-Cements.html
Art. 51. The Adhesion Of Cements

Free Books / 
  Science & Engineering / 
  Cement And Concrete / 

Art. 51. The Adhesion Of Cements

Description
This section is from the book "Cement And Concrete", by Louis Carlton Sabin. Also available from Amazon: Cement and Concrete.
Art. 51. The Adhesion Of Cements
398. The Adhesion Between Portland And Natural Cements
The question sometimes arises as to whether Portland cement will adhere to natural .cement already set, and whether fresh natural and Portland cement mortars may be used together, as in the case of a Portland facing mortar used with natural cement concrete. Tests bearing on these points are given in Tables 111, 112 and 113.
In the tests in Table 111 fresh Portland cement mortar was applied to natural cement mortar that had set seven days. Natural cement briquets, made neat and with one to four parts sand, as seen in the headings of the columns of the table, were broken at the age of seven days. The fresh Portland mortar was applied to the half briquets on the same day that the latter were broken, by placing the half briquet in one end of the mold, and filling the other half of the mold with fresh Portland mortar of the composition shown in the second column.
Table 111. The Adhesion Of Portland Cement To Hardened Natural Cement Mortar
Ref.
	Parts Sand to One Part Portland Cement in
Fresh Mortar.
	Adhesion of Portland Mortar to Half Briquets of Hardened Natural Cement
Containing Parts Sand.
	
0
	1
	2
	3
	4
	
1
	0
	246
	255
	197
	194
	161
	
2
	1
	185
	210
	186
	152
	120
	
3
	2
	63
	75
	60
	84
	85

Notes. — Briquets of natural cement, containing parts sand indicated at top of columns, were broken at seven days. The half briquets were then placed in one end of briquet mold and the other end of mold was filled with fresh Portland mortar.
Fresh mortar made of Portland cement, Brand R.
Sand, " Point aux Pins," passing No. 10 sieve.
In general, each result is mean of ten briquets.
Nearly all briquets broke at juncture of Portland and natural mortars.
It is seen that the neat Portland gave the highest results in adhesion, the one-to-one mortar giving a comparatively low adhesive strength. It is also seen that the neat and one-to-one-mortars adhered best to the richer natural cement briquets, but the one-to-two Portland gave the greatest adhesi ve strength with the poorer natural cement mortars. All of the tests gave very irregular results.
399. To make the briquets the results of which are recorded in Table 112, a plate was placed in the center of the mold, one-half of the mold was filled with fresh natural cement mortar, the plate was then withdrawn and the other half of the mold filled with fresh Portland mortar. Briquets in line 1 were made with Portland cement alone, while those in line 2 contained only natural cement, these briquets being made for purposes of comparison. The briquets containing both Portland and natural were made neat and with from one to three parts sand. By noting the number of briquets that broke at the juncture between Portland and natural, it was found that, in general, the adhesion of rich Portland mortar to rich natural cement mortar is greater than the strength of the natural, but that with the poorer mortars the adhesion is less than the strength of the natural.
Table 112. Adhesion Between Fresh Mortars Of Portland And Natural Cement
Ref.
	Parts Sand to One of
Cement.
	Adhesive or Cohesive Strength, Pounds per Square Inch.
	
In portland Mortar.
	In Natural Mortar.
	28 days.
	3 months.
	6 months.
	1 year.
	
1
	2
	...
	278
	372
	410
	464
	
2
	...
	2
	164
	243
	268
	308
	
3
	0
	0
	318
	358
	323
	380
	
4
	1
	1
	252
	326
	376
	383
	
5
	0
	1
	229
	331
	356
	357
	
6
	2
	1
	226
	196
	339
	298
	
7
	2
	2
	128
	235
	265
	285
	
8
	1
	2
	145
	213
	259
	271
	
9
	1
	3
	103
	160
	185
	206
	
10
	2
	3
	95
	176
	206
	197
	
11
	3
	3
	63
	162
	197
	193

Notes. — Portland Cement, Brand R.
Natural Cement, Brand An.
Sand, " Point aux Pins," passing No. 10 sieve.
Both mortars mixed fresh and filled in opposite ends of mold.
400. In Table 113 the natural cement mortar contained three parts sand to one of cement, while the richness of the Portland mortars varied from neat to four parts sand. Four combinations of different brands were used. Brand R, Portland, and brand An, natural, appear to give the best results together. It is also seen from this table that the adhesion of the rich Portland mortar is greater than the cohesive strength of the natural cement, but when the Portland mortar contains three or four parts sand to one cement, the adhesion is less than the strength of the natural cement mortar.
401. The Adhesion To Stone And Other Materials
Since cement mortars are usually employed to bind other materials together, it follows that the adhesive strength is of the greatest importance. On account of the difficulty of making tests of adhesive strength, however, the data concerning it are very meager. Two methods have been employed by the author in making such tests. One method, used for brick, is to cement two bricks together in a cruciform shape. The other method consists in placing small blocks of the substance to be used in the center of a briquet mold, and filling the ends of the mold with the desired mortar.
Table 113. Adhesion Between Fresh Mortars Of Portland And Natural Cement
Reference.
	Portland Cement Mortar. Brand Cement.
	Natural Cement Mortar.
	Age Briquets.
	Adhesive Strength Pounds per Square Inch.
	
Brand Cement.
	Parts Sand to
One Cement.
	Parts Sand to One Cement in Portland Mortar.
	
0
	1
	2
	3
	4
	
1
	R
	An
	3
	3 mo.
	162 N
	173 N
	177 N
	162 J
	127 J
	
2
	R
	Gn
	3
	"
	147 N
	175 N
	167 N
	156
	151
	
3
	A
	En
	3
	"
	156 N
	157 N
	143 N
	136 N
	134
	
4
	G
	Bn
	3
	"
	88 N
	106 N
	115 N
	94
	91 J
	
5
	R
	An
	3
	1 yr.
	214
	206 N
	206 N
	201 N
	183 J
	
6
	R
	Gn
	3
	"
	167 N
	165 N
	180 N
	175 N
	169
	
7
	A
	En
	3
	"
	157 N
	158 N
	173 N
	166 N
	160
	
8
	G
	Bn
	3
	"
	108 J
	127 J
	126 J
	130 J
	114 J

Notes : — In general, each result is mean of ten briquets.
Results marked N, briquets broke through the natural cement. Results marked J, briquets broke at juncture of Portland and natural.
The small blocks were made one inch square and about one-fourth inch thick, two opposite edges of each .piece being very slightly hollowed to fit, approximately, the side of the mold. These blocks being placed transversely in the center of the mold, and the ends of the latter filled with the mortar to be tested, formed two joints between the mortar and the block.
402. Table 114 shows the adhesion of a rich Portland cement mortar to various materials. The mortar adheres most strongly to brick, the adhesion exceeding the strength of the brick itself. A very high result is also obtained with terra cotta, and the adhesion to Kelleys Island limestone is high. The latter is a dolomitic limestone of the corniferous group, which is soft enough to be worked quite easily. The adhesion to Drummond Island limestone, which is a much harder stone belonging to the Niagara group, is considerably less, and the adhesion to the Potsdam sandstone is very low. A higher result than would be expected is obtained with ground plate glass, but the hammered bar iron gives the lowest result of any of the substances tried.
Table 114. Adhesion Of Portland Cement Mortar To Various Materials
Reference.
	Kind of Sand.
	Parts sand to one cement.
	Age of Specimens.
	Cohesion of Mortar.
	Adhesion, Pounds per Square Inch, to Materials.
	
a
	b
	c
	d
	e
	f
	g
	
1
	Cr. Qtz. 20-30
	1
	28 days
	742
	91
	78
	211
	100
	241
	223
	290
	
2
	" "
	1
	6 mos
	775
	103
	122
	201
	252
	284
	310
	395

Notes: —Cement, Portland, Brand R.
Adhesion Blocks,. 1 in. X 1 in. X 1/4 in. inserted in center mold.

Continue to:
prev: Art. 50. The Use Of Cement Mortars In Freezing Weather. Part 3
Table of Contents
next: Art. 51. The Adhesion Of Cements. Part 2
Tags
cement, concrete, sand, strength, portland

Topics
 Animals
 Architecture
 Arts & Crafts
 Computers
 Cooking
 Fiction
 Gardening & Planting
 History
 Medicine & Health
 Nature
 New Age
 Outdoors
 People
 Poems
 Personal Development
 Science & Engineering

Discover
 ChestOfBooks

[ Privacy Policy | 
  Terms of Use | 
  About Us |
  Search ]
  
© 2001-2014 Bookdome
Last modified Tue Jul  7 17:55:42 2015

File: science/Cement-Concrete/Art-53-Compressive-Strength-Of-Concrete-With-Various-Proportions-Of-Ingredient.html
Art. 53. Compressive Strength Of Concrete With Various Proportions Of Ingredients

Free Books / 
  Science & Engineering / 
  Cement And Concrete / 

Art. 53. Compressive Strength Of Concrete With Various Proportions Of Ingredients

Description
This section is from the book "Cement And Concrete", by Louis Carlton Sabin. Also available from Amazon: Cement and Concrete.
Art. 53. Compressive Strength Of Concrete With Various Proportions Of Ingredients
421. With the increasing use of concrete in arch bridges, in foundation piers and in columns of buildings, and especially in connection with steel in beams, etc., the compressive strength of the material becomes of the greatest importance. Moreover, the composition of concrete may vary so much, the range of available aggregates is so wide, and the methods of manipulation are so diverse, that many tests must be studied before one can judge of the probable strength of a given mixture.
For any very extended work, it may be found economical to make a series of tests using the materials available, and combining them as nearly as possible in the manner proposed in actual construction. This practice has been followed in several important works, and the data thus accumulated have added much to our hitherto somewhat vague notions of the probable strength of different mixtures under varying conditions of use. It is possible here to abstract but a few of the more reliable and complete tests of this kind, selecting those which indicate the value of certain special kinds of aggregate or the effect of certain variations in manipulation.
422. In connection with the design of the Boston Elevated R. R., Mr. George A. Kimball, Chief Engineer, prepared a series of concrete cubes of mixtures usually employed in practice, and with the materials available for the work in hand, and these cubes were tested at the Watertown Arsenal in 1899. A por tion of the results of these experiments are given in Table 130, where the details concerning character of the materials and the preparation of the specimens are shown. As each result in the table is the mean of at least twenty specimens, the irregularities frequently appearing in compressive tests have been largely eliminated, and the results are worthy of much confidence.
Table 130. Compressive Strength Of Concrete
Tests of 12 Inch Concrete Cubes for Boston Elevated Railroad.
Composition of Concrete by
	Crushing Strength,
	Pounds per Square Inch.
	
	volume.
			at Age,
		
Cement.
	Sand.
	Stone.
	7 days.
	1 month.
	3 months.
	6 months.
	
1
	2
	4
	1525
	2440
	2944
	3904
	
1
	3
	6
	1232
	2063
	2432
	2969
	
1
	6
	12
	583
	1042
	1066
	1313

Notes: — Materials: Cement, mean results with four brands Portland, two American, two German.
Sand, coarse, clean, sharp, voids 33 per cent, loose.
Broken stone, conglomerate passing 2 1/2 inch ring, voids 49 1/2 per cent, loose.
Mixing
Sand and cement turned twice, mortar and stone turned twice. Storage: — Cubes removed from molds three or four days after made and buried in wet ground until about a week before testing. Each result, mean of twenty or more tests.
Tests made at Watertown Arsenal, for George A. Kimball, Chief Engineer, Boston Elevated R.R. "Tests of Metals," 1899.
At the time of making these tests some cubes were crushed with a die having a smaller area than the face of the cube.
With a die 8 by 8 1/4 inches on one compression face, the area of the die being thus about .46 of the area of the cube face, the strength per square inch under the die was about twenty-five per cent, higher than when the entire face of the cube was pressed. This is in line with the behavior of all brittle substances under compression, as shown by Professor Bauschinger in testing sandstone specimens.
423. Tables 131 and 132 give a summary of a part of a very valuable series of tests of concrete cubes prepared by Mr. George W. Rafter and tested at the Watertown Arsenal for the State Engineer of New York.1
The results summarized in Table 131 are those obtained with four brands of Portland cement made in the State of New York, namely, Wayland, Genessee, Empire and Ironclad. Tests were also made with a sand-cement, and with one brand of natural, but these results are not included in the table. The aggregate was sandstone of the Portage group, broken by hand to pass a two inch ring.
The mortars used in making the cubes were of three degrees of consistency: (a) In the dryest blocks the mortar was only a little more moist than damp earth, and much ramming was required to flush water to the surface. (6) In another set the mortar was about the consistency of ordinary mason's mortar, (c) In the third set, the mortar was wet enough to quake like liver under moderate ramming.
424. The mortar was composed of one volume of loose cement to two, three or four volumes of loose sand. Other proportions were also employed, but in this table only those results are included in which the series of tests was complete as to variations in consistency and storage.
The voids in the stone were about forty-three per cent, when the measure was slightly shaken, and thirty-seven and a half per cent, when rammed without mortar. The amount of mortar used was made either thirty-three per cent, or forty per cent, of the volume of the loose stone.
Four methods of storage were used as follows: 1st, blocks immersed in water as soon as they were removed from the molds, and after three or four months they were buried in sand; 2d, blocks covered with burlap and wet frequently for several weeks, after which they were exposed to the weather; 3d, kept in a cool cellar from the time of fabrication until shipped for testing, and 4th, fully exposed to the weather throughout.
1 Report of State Engineer of New York, 1897.
Table 131. Compressive Strength Of Concrete
Mean Results with Four Brands Portland Cement, Illustrating Effects of Proportions, Consistency, and methods of Storage. Tests of Concrete Cubes, about Twenty Months Old, Made for State Engineer of New York.
Parts Sand to One Cement—Vol.
	2
	3
	4
	Means.
	
Vol. Mortar as Per Cent, of Vol. Loose Aggregate.
	33
	40
	33
	40
	33
	40
	33 and 40
	
Storage of Cubes.
	Consistency.
	Crushing Strength, Pounds per
Square Inch.
	Proportional.
	
a
water 3 to 4 mos., then buried in sand.
	b
Moist Earth Mason's Quaking Mean
	c
3632 3094 3111 3279
	d
3785 3516 3116 3472
	e
2506 2459 2234 2400
	f 2482 2354 2318 2385
	g
1914 1886 2015 1938
	h
1989 1928 1794 1904
	i
2718 2540 2431 2563
	j 100
94
89
...
	k
...
...
...
100
	
Covered with burlaps and kept wet for several weeks; then exposed to weather.
	Moist Earth Mason's Quaking Mean
	2557 2591 2648 2599
	3176 2909 2912 2999
	2194 1860 1856 1970
	2126 1930 1925 1994
	1674 1643 1855 1724
	1728 1678 1548 1651
	2242 2102 2124 2156
	100 94
95
...
	...
...
...
84
	
In cool cellar.
	Moist Earth Mason's Quaking Mean
	3053 2529 2488 2090
	3006 2846 2554 2802
	2004 1980 1711 1898
	2012 1829 1965 1935
	1743 1510 1714 1656
	1612 1679 1625 1639
	2238 2062 2010 2102
	100 92 90
...
	...
...
...
82
	
Fully exposed to weather.
	Moist Earth Mason's Quaking Mean
	2515 2606 2459 2527
	3054 2746 2724 2841
	1910 1983 1793 1895
	2078 1930 1908 1972
	1614 1554 1682 1617
	1593 1564 1529 1562
	2127 2064 2016 2069
	100 97 95
...
	...
...
...
81
	
Mean results, four methods of storage.
	Grand Means
	2774
	3028
	2041
	2072
	1734
	1689
	2223
	...
...
...
	...
...
...
	
Ratios
	2774/3028
= 91.6%
	2041/2072
= 98.5%
	1734/1689
= 102.6%
	...
	
Mean results, four methods storage and two percentages of mortar.
	Moist Earth
Mason's
Quaking
	Str.
3097 2854 2751
	Prop-100 92 89
	Str. 2164 2040 1964
	Prop. 100 94 91
	Str. 1733 1680 1720
	Prop. 100 97 99
	2331 2192 2145
	100 94 92
	...
...
...

425. In Table 131 each result is the mean of four cubes, one of each brand. The mean results are so arranged as to show the effects of variations in the amount, the richness, and the consistency of the mortar, and of the different methods of storage.
Taking up first the question of consistency, it appears from column "j" that the use of plastic mortar, marked "mason's," gave from 92 to 97 per cent, of the strength given by the dry mortar of about the consistency of "moist earth;" and that the "quaking" concrete gave from 89 to 95 per cent, of the strength of that marked " moist earth." From the three lines at the bottom of the table it is seen that in the poor concrete, one-to-four mortar, the wettest mortar gave nearly as good results as the dryest, while in the rich concrete, one-to-two mortar, the strength of the wet was but 89 per cent, of the dry. The explanation of this may be found in the fact that in the poor concrete the mortar was "brash," and the concrete did not ram well with a dry mortar, while the rich mortar was "fuller" and more plastic, so that the excess of water was not needed to make a compact mass.

Continue to:
prev: Chapter XVI. The Compressive Strength And Modulus Of Elasticity Of Mortar And Concrete. Art. 52. Compressive Strength Of Mortar
Table of Contents
next: Concrete With Various Proportions Of Ingredients. Continued
Tags
cement, concrete, sand, strength, portland

Topics
 Animals
 Architecture
 Arts & Crafts
 Computers
 Cooking
 Fiction
 Gardening & Planting
 History
 Medicine & Health
 Nature
 New Age
 Outdoors
 People
 Poems
 Personal Development
 Science & Engineering

Discover
 ChestOfBooks

[ Privacy Policy | 
  Terms of Use | 
  About Us |
  Search ]
  
© 2001-2014 Bookdome
Last modified Tue Jul  7 17:55:42 2015
