Repository: lakid/BD

File: science/Cement-Concrete/Art-54-Concretes-With-Various-Kinds-And-Sizes-Of-Aggregates.html
Art. 54. Concretes With Various Kinds And Sizes Of Aggregates

Free Books / 
  Science & Engineering / 
  Cement And Concrete / 

Art. 54. Concretes With Various Kinds And Sizes Of Aggregates

Description
This section is from the book "Cement And Concrete", by Louis Carlton Sabin. Also available from Amazon: Cement and Concrete.
Art. 54. Concretes With Various Kinds And Sizes Of Aggregates
429. It has already been stated that the character of the aggregates is second only to the quality of the mortar in its effect on the strength of concrete. The materials available for aggregate in different localities are so varied that only a general idea of their relative values may be obtained from a limited number of tests.
The results given in Table 134 are from tests made at the Watertown Arsenal,1 and show the compressive strengths of concretes made with broken trap and gravel of different sizes. The concretes are all very rich, and the strengths correspondingly high, although the oldest specimens have hardened less than three months. The results are somewhat irregular, and the conclusion to be drawn concerning the best size for the aggregate is not very clearly brought out. The one-inch trap gives uniformly good results, as do the mixtures of two or more sizes. The trap rock gives a higher result than the gravel, the mortar being sufficient to fill the voids in the trap, and in excess for the gravel.
1 "Tests of Metals," 1898.
Table 134. Compressive Strengths Of Rich Concretes At Different Ages. Tests Of Twelve-Inch Cubes
Character of Aggregate.
	Wt. per Cu.Ft.of Concrete
When About 1 Mo. Old, in Lbs.
	Compressive Strength, Pounds per Square Inch, at Age, Days,
	
7-8
	19-23
	29-34
	61-76
	
Trap 1/2".......
Trap 3/4".......
Trap 1".......
Trap 1 1/2".......
Trap 2 1/2".......
Trap 1/2"-1, 2 1/2"-2.......
Trap 1/2"-1, 1"-1, 2 1/2"-1.......
	148.6 148.5 159.8 159.2 160.2 158.4 159.8
	1391 1900 3390 3189 2400 2800 2800
	2220 2769 4254 4006 4143 3786 4156
	2800 3200 4917 4562 4140 4349 4800
	5021
...
5272 2583 4523 45441 5542
	
Mean results, trap rock alone
	. . .
	2553
	3619
	4110
	4581
	
Pebbles 3/8"......
Pebbles 1 1/2"......
Pebbles 3/8"-1, 1 1/2"-2......
Pebbles 1/8"-1, 3/8"-1, 1 1/2"-2......
	148.2 151.0 150.3 147.8
	1298 2276 1994 1486
	2600 3186 3023 2676
	2992 3817 3800 3000
	3870 4018 3490 3800
	
Mean, pebbles alone . . .
	. . .
	1764
	2871
	3402
	3794

Notes: —Tests made at Watertown Arsenal, "Tests of Metals," 1898.
All concretes composed of one cubic foot of Alpha Portland cement, weight 96 1/2 to 106 lbs. per cu. ft., one cu. ft. of bank sand, weight 93 1/2 to 104 lbs. per cu. ft., and 3 cu. ft. of aggregate, weighing from 93 to 105 lbs. per cu. ft.
The size of aggregate indicated gives the larger of the two screens used in separating it into different sizes; thus, "3/4 inch" means passing 3/4 inch mesh and retained on 1/2 inch mesh.
The compressive strength of twelve inch cubes of one-to-one mortar alone was 3,833 lbs. per sq. in. at seven days, and 4,800 lbs. per sq. in. at seventy-five days.
430. In 1896-97 Mr. A. W. Dow2 prepared a number of twelve-inch cubes of concrete for the Engineer Commissioner of the District of Columbia. These cubes are of interest as showing the strength of natural cement concrete as well as Portland, and the results are abstracted in Table 135.
1 Not fractured.
2 Report Operations, Engineer Department, District of Columbia, 1897. Also Baker's "Masonry Construction," p. 112 r.
Table 135. Compressive Strength Of Concrete
Tests of Twelve-inch Cubes for the Engineer Commissioner of the District of Columbia.
Ref.
	Composition of Concretes.
	Per
Cent.
Voids in
Aggregate.
	Crushing
Strength, Lbs.
per Square
Inch at One
Year.
	
Cement.
	Sand.
	Broken Stone.
	Gravel.
	Portland.
	Natural.

Coarse.
	Average.
	Average.
	Small.
	
1
	1
	2
	6
	...
	...
	...
	45.3
	1850
	829
	
2
	1
	2
	...
	6
	...
	...
	45.3
	3060
	915
	
3
	1
	2
	...
	61
	...
	...
	39.5
	2700
	800
	
4
	1
	2
	...
	...
	6
	...
	29.3
	2820
	763
	
5
	1
	2
	...
	3
	...
	3
	35.5
	2750
	841
	
6
	1
	2
	...
	4
	...
	2
	36.7
	2840
	915

Notes: — Materials:
Cement, Portland, "Atlas" (American), 104 lbs. per cu. ft.; Natural, "Round Top," 70 lbs. per cu. ft. Sand, 15 per cent, retained on No. 8 mesh, 75 per cent, between 8 and 40 mesh, 10 per cent, passing 40 mesh. Sand was used damp, and weighed in that condition 90 lbs. per cu. ft. Stone, Bluestone, "Average," 93 percent, between 1/3 inch and 2 inches.
"Coarse," 89 per cent, between 1 1/2 inches and 2 1/2 inches. Gravel, "Average," 90 per cent, between 1/6 inch and 1 1/2 inches.
"Small," 90 per cent, between 1/8 inch and 3/4 inch. Granolithic, 92 per cent, between 1/10 inch and 1/3 inch. mixing, thorough by experienced man.
Tamping, light, in 4 inch layers, just sufficient to bring mortar to surface. Storage, cubes thoroughly wet twice a day. Age of specimens when broken, one year.
The concretes all contained two parts sand and six parts aggregate to one cement, but the character of the aggregate varied as shown. The natural cement concrete gave from one-quarter to one-third the strength of the Portland concrete. The best result seems to be given by the average size broken stone, which was in reality a mixture of various sizes, ninetythree per cent, of it being retained on a one-third inch mesh and passing a two-inch mesh. The mortar was probably insufficient to fill the voids in the stone for the first three cubes in the table, and under these conditions the gravel, with its smaller percentage of voids, makes a good showing. This illustrates what we have already said, that the relative value of broken stone and gravel for aggregate depends upon the proportion of mortar used.
1 Mixture of one part granolithic size to one of concrete stone.
Table 136. Compressive Strength Of Concrete. Portland Cement
Tests of Six-inch Cubes of Various Mixtures.
Ref.
	Parts by volume to One Cement.
	Crushing Strength, Pounds per Square Inch, at Age of,
	
Sand.
	Gravel.
	Broken Stone.
	7 days.
	30 days.
	90 days.
	
1 2 3 4 5 6 7 8 9 10
	0 0 1
2 2
2 1/2
2 1/2
2 1/2
3
3
	0 31 2 2 3 5 0
2 1/2
0
3
	0 0
2 1/2
3
4
0
5
2 1/2
0
4
	3412 1077 1430 420 640 566 739 792 767 714
	5318
1908
2215
21172
1199
1385
2033
1482
1345
1028
	6140 2517 2903 1324 1290 1609 1783 2014 1409 1848
	
Means, Actual.......
Means, Per Cent.......
	1056 46
	2003 88
	2284 100

Note : — Results of Messrs. Ketchum and Honens.
431. The results in Table 136 were obtained by Messrs. R. B. Ketchum and F. W. Honens at the laboratory of the University of Illinois,3 and illustrate the rate of gain in strength -of several mixtures. The cement used was Savior's Portland, fine and of good quality. The sand and gravel were composed principally of silica, with 10 to 30 per cent, of limestone. About 60 per cent, of the sand passed a "number thirty" sieve. The unscreened gravel had about 42 per cent, caught on a " number five" sieve and eighteen per cent, of it passed a "number thirty." Except in one mixture, however, the gravel and broken stone were screened, and only that portion passing a two-inch ring and retained on a "number five" sieve was used. The stone was a magnesian limestone.
1 Unscreened.
2 Result irregular.
3 Technograph, 1897-98.
The concrete was mixed dry, so that considerable tamping was required to bring water to the surface. The cubes were first kept under a damp cloth for one day, immersed six days, and then stored in air in a room until broken. In crushing, "the direction of the force applied was parallel to the tamped surface".
432. Each result in the table is the mean of six specimens. Comparing number 2 with number 9 indicates that the strength obtained with one part cement to three parts unscreened gravel is much higher than with mortar of one part cement to three parts sand. Comparing 9 and 10 indicates that seven parts gravel and stone may be mixed with one-to-three mortar and give higher strength than the mortar alone. A comparison of 6, 7, and 8 shows that in case there is sufficient mortar to fill the voids in the aggregate, angular fragments give a somewhat higher strength than rounded ones, but that a mixture of broken stone and gravel is better than either alone. One of the most important points brought out by the tests is that the strength at seven days is 46 per cent., and at thirty days is 88 per cent., of the strength attained at three months.

Continue to:
prev: Concrete With Various Proportions Of Ingredients. Continued
Table of Contents
next: Art. 55. Cinder Concrete, Etc
Tags
cement, concrete, sand, strength, portland

Topics
 Animals
 Architecture
 Arts & Crafts
 Computers
 Cooking
 Fiction
 Gardening & Planting
 History
 Medicine & Health
 Nature
 New Age
 Outdoors
 People
 Poems
 Personal Development
 Science & Engineering

Discover
 ChestOfBooks

[ Privacy Policy | 
  Terms of Use | 
  About Us |
  Search ]
  
© 2001-2014 Bookdome
Last modified Tue Jul  7 17:55:42 2015

File: science/Cement-Concrete/Art-55-Cinder-Concrete-Etc.html
Art. 55. Cinder Concrete, Etc

Free Books / 
  Science & Engineering / 
  Cement And Concrete / 

Art. 55. Cinder Concrete, Etc

Description
This section is from the book "Cement And Concrete", by Louis Carlton Sabin. Also available from Amazon: Cement and Concrete.
Art. 55. Cinder Concrete, Etc
433. For such purposes as floors for buildings, cinders are used in concrete to a considerable extent on account of their light weight. Cinder concrete weighs only from two-thirds to three-fourths as much as broken stone or gravel concrete. The strength, however, is correspondingly less, and whether for a given strength a floor may be made lighter by the use of cinders will depend upon the conditions of use and the character of the reinforcement.
Table 137 gives the results of the tests of eight-inch cylinders, fifteen inches high, made by Mr. George Hill.1 In these cylinders, cinders, broken stone, and gravel were used as aggregates. The character of the materials is shown in the foot-note of the -table. As the specimens were but one month old when tested, the results are low, but since in the construction of floor arches the centers are usually removed in less than one month, the strength developed in a short time has a special interest.
1 Trans. Am. Soc. C. E., Vol. xxxix, p. 632.
Table 137. Compressive Strength Of Concrete About One Month Old
Tests of Cylinders, Eight Inches Diameter, Fifteen Inches High.
Aggregate.
	Proportions by Volume.
	Age, Days.
	Compressive Strength, Lbs. per Sq In.
	
Cement.
	Sand.
	Aggregate.
	American Portland Cement.
	Slag Cement.
	
Cinders.
	1
	3
	6
	33
	246
	...
	
"
	1
	3
	6
	18
	292
	...
	
"
	1
	2
	5
	33
	305
	...
	
"
	1
	2
	5
	33
	464
	...
	
"
	1
	2
	5
	32
	490
	...
	
"
	1
	2.4
	6
	32
	590
	...
	
"
	1
	1.7
	4.2
	30
	...
	342
	
"
	1
	1.6
	4
	30
	...
	330
	
"
	1
	1.6
	4
	31
	...
	765
	
"
	1
	1.6
	4
	31
	...
	765
	
Stone.
	1
	3
	6
	30
	398
	...
	
"
	1
	2.4
	4.1
	30
	503
	...
	
"
	1
	2.4
	4
	33
	...
	645
	
"
	1
	2.4
	4
	30
	...
	730
	
Gravel.
	1
	3
	6
	30
	917
	618
	
"
	1
	2.4
	4.8
	30
	...
	650
	
"
	1
	2
	7
	25
	880
	...
	
"
	1
	1.6
	6.5
	31
	...
	730
	
Stone and gravel, graded . . . .
	1
	2
	10
	30
	625
	...

Notes: —
Cement, American Portland, tensile strength 624 lbs. per sq. in., neat, seven days.
Slag cement, a little less than 400 lbs. per sq. in., neat, seven days. Sand, clean, sharp, bank sand of mixed sizes, from moderately fine up to some pebbles size of bean. Cinders, ordinary steam, dust to 3/4 inch size. Stone, broken trap, nearly uniform size passing 1 1/2 inch ring. Gravel, clean, washed, 1/2 in. to 1 1/2 in.
Abstract of tests by Mr. George Hill, M. Am. Soc. C. E., Vol. xxxix, p. 632.
It is evident that cinder concrete should not be loaded very heavily within a month after made. The gravel gives a better result than broken stone.
434. In Table 138 are given the results of some tests of twelve-inch cubes of cinder concrete made at the Watertown Arsenal for the Eastern Expanded Metal Companies. Steam cinders were used, practically as they came from the furnace, only the larger clinkers being broken. Two proportions were used and the specimens were broken at one month and three months. It is seen that the one-one-three mixture is about twice as strong as the one-two-five with all brands. The variations between the several brands are also very great.
Table 138. Crushing Strength Of Cinder Concrete. Portland Cement
Tests of Twelve-inch Cubes at Watertown Arsenal.
Brand of
Cement.
	Strength, Pounds per Square Inch.
	
Mixture A, 1-1-3.
	Mixture B, 1-2-5.
	
Age of Specimens.
	Age of Specimens.
	
1 month.
	3 months.
	1 month.
	3 months.
	
A B
C D
	2329 1602 1438 1032
	2834 2414 1890 1393
	940 696 744 471
	1600 1223 880 685

Notes: — Concretes mixed rather dry, 10 to 12 1/2 pounds of water per cubic foot of concrete.
Mixture "A," one part cement, one part sand, three parts cinders. Mixture "B," one part cement, two parts sand, five parts cinders. Weight of concrete, 104 to 116 pounds per cubic foot.
Tests For Eastern Expanded Metal Companies
Data from "Tests of Metals," 1898.
435. Table 139 gives the results of other tests in the same series, using a single brand of cement and five mixtures, the richest containing three parts cinders and one part sand to one volume cement, and the poorest six parts cinders and three parts sand to one cement. The weight per cubic foot of the several concretes is also given.
Tests of cinder concrete prisms made by the late Prof. J. B. Johnson at Washington University 1 indicated that the mixture containing one part sand and three parts cinders to one volume cement gave the highest strength, or about twelve hundred pounds per square inch, at one month. The same mixture gave the highest values for the ratios of strength to Cost, and of strength to weight per cubic foot.
1 "Materials of Construction," p. 628.
Table 139. Crushing Strength Of Cinder Concrete. Various Proportions With Germania Portland Cement
Tests of Twelve-inch Cubes at Watertown Arsenal.
Proportions in Concrete.
	Weight per
Cu. Ft. at 98 to 102
Days, Pounds.
	Crushing Strength,
Pounds per Square Inch, at Age,

Cement.
	Sand.
	Cinders.
	29 to 39 days.
	98 to 102 days.
	
1
	1
	3
	110.4
	1466
	2001
	
1
	2
	3
	112.8
	1098
	1634
	
1
	2
	4
	107.9
	904
	1325
	
1
	2
	5
	105.3
	769
	1084
	
1
	3
	6
	103.5
	529
	788

Note: —Tests for Eastern Expanded Metal Companies, "Tests of Metals," 1898.
436. Clay In Concrete
The effect of clay on the tensile strength of mortars has already been shown (Art. 49). Aggregates available for concrete frequently contain a certain amount of clay, and the question arises whether such aggregate must be washed, or whether certain small percentages may be permitted in the concrete, using, perhaps, a trifle richer mortar. The results in Table 140 were made to determine the effect of clay on the crushing strength of concrete.1
The test specimens were six-inch cubes, and were broken when one week to twelve weeks old in an Olsen machine. The proportions were two parts sand and six parts gravel by weight to one of Portland cement, or two parts sand and four parts gravel by weight to one of natural cement. The clay is apparently expressed as the per cent, of total aggregates. It is seen that while six or twelve per cent, clay retards the hardening of both Portland and natural cement concrete, the strength of the Portland concrete after four weeks is increased by six per cent, clay, while at the same age the strength of the natural cement concrete is not greatly affected. The ramming of concrete is facilitated by the presence of a small amount of clay, but larger amounts may render the mass sticky and difficult to ram.
1 Tests by Messrs. J. J Richey and B. H. Prater, Technograph, 1902-03.
Table 140. Effect Of Clay On Crushing Strength Of Concrete. Six-Inch Cubes
Cement.
	Proportions by Weight, No. Parts to One Cement.
	Age of Cubes When Broken.
	Crushing Strength, Pounds per Sq. In.; Clay as Per Cent, of Concrete,
	
Sand.
	Gravel.
	0
	6
	12
	
Port.
	2
	6
	1 week
	1030
	1001
	692
	
"
	2
	6
	4 weeks
	1398
	1525
	1287
	
"
	2
	6
	12 "
	2110
	2760
	1865
	
Nat.
	2
	4
	1 week
	208
	131
	81
	
"
	2
	4
	4 weeks
	428
	364
	283
	
"
	2
	4
	12 "
	786
	722
	480

Continue to:
prev: Art. 54. Concretes With Various Kinds And Sizes Of Aggregates
Table of Contents
next: Art. 56. The Modulus Of Elasticity Of Cement Mortar And Concrete
Tags
cement, concrete, sand, strength, portland

Topics
 Animals
 Architecture
 Arts & Crafts
 Computers
 Cooking
 Fiction
 Gardening & Planting
 History
 Medicine & Health
 Nature
 New Age
 Outdoors
 People
 Poems
 Personal Development
 Science & Engineering

Discover
 ChestOfBooks

[ Privacy Policy | 
  Terms of Use | 
  About Us |
  Search ]
  
© 2001-2014 Bookdome
Last modified Tue Jul  7 17:55:42 2015

File: science/Cement-Concrete/Art-56-The-Modulus-Of-Elasticity-Of-Cement-Mortar-And-Concrete-Continued.html
Art. 56. The Modulus Of Elasticity Of Cement Mortar And Concrete. Continued

Free Books / 
  Science & Engineering / 
  Cement And Concrete / 

Art. 56. The Modulus Of Elasticity Of Cement Mortar And Concrete. Continued

Description
This section is from the book "Cement And Concrete", by Louis Carlton Sabin. Also available from Amazon: Cement and Concrete.
Art. 56. The Modulus Of Elasticity Of Cement Mortar And Concrete. Continued
The modulus of elasticity of twelve-inch mortar cubes, one volume cement to one volume sand, was, for loads between five hundred and one thousand pounds per square inch, 3,461,000 at seven days and 5,000,000 at seventy-five days.
Metal Companies is given in Table 145. The results are seen to be low, as is the crushing strength. The permanent set in five-inch gaged length for a load of six hundred pounds per square inch is also shown in the table.
Table 145. Modulus Of Elasticity Of Cinder Concrete
Tests of Twelve-inch Cubes, Three Months Old, at Watertown Arsenal.
Portland Cement, Brand.
	volume Proportions in Concrete.
	Compressive Strength.
	Modulus of Elasticity in Thousands, between Loads per Square Inch of
	Permanent Set in Five Inch Length after Load of 600 Pounds per Square Inch.
	
			Pounds per Square Inch.
				
Cement.
	Sand.
	Cinders.
	100 and 600.
	100 and 1000.
	1000 and 2000.
	
A
	1
	1
	3
	2780
	2500
	2500
	1429
	0.0000
	
B
	1
	1
	3
	2368
	4167
	3214
	1190
	0.0000
	
B
	1
	1
	3
	2580
	2083
	1875
	1351
	0.0001
	
C
	1
	1
	3
	1877
	1667
	1552
	...
	0.0001
	
D
	1
	1
	3
	1879
	2273
	1875
	...
	0.0001
	
Mean
	1
	1
	3
	2297
	2542
	2203
	...
	0.0001
	
A
	1
	2
	5
	1715
	1471
	1286
	...
	0.0002
	
A
	1
	2
	5
	1402
	1087
	957
	...
	0.0008
	
B
	1
	2
	5
	1263
	1087
	865
	...
	0.0024
	
B
	1
	2
	5
	1200
	1190
	849
	...
	0.0009
	
C
	1
	2
	5
	917
	735
	...
	...
	0.0057
	
C
	1
	2
	6
	871
	658
	...
	...
	0.0113
	
Mean
	1
	2
	5
	1228
	1038
	...
	...
	0.0035

Note : —Tests for Eastern Expanded Metal Companies. "Tests of Metals," 1898.

Continue to:
prev: Art. 56. The Modulus Of Elasticity Of Cement Mortar And Concrete
Table of Contents
next: Chapter XVII. The Transverse Strength And Other Properties Of Mortar And Concrete. Art. 57. Transverse Strength
Tags
cement, concrete, sand, strength, portland

Topics
 Animals
 Architecture
 Arts & Crafts
 Computers
 Cooking
 Fiction
 Gardening & Planting
 History
 Medicine & Health
 Nature
 New Age
 Outdoors
 People
 Poems
 Personal Development
 Science & Engineering

Discover
 ChestOfBooks

[ Privacy Policy | 
  Terms of Use | 
  About Us |
  Search ]
  
© 2001-2014 Bookdome
Last modified Tue Jul  7 17:55:42 2015

File: science/Cement-Concrete/Art-56-The-Modulus-Of-Elasticity-Of-Cement-Mortar-And-Concrete.html
Art. 56. The Modulus Of Elasticity Of Cement Mortar And Concrete

Free Books / 
  Science & Engineering / 
  Cement And Concrete / 

Art. 56. The Modulus Of Elasticity Of Cement Mortar And Concrete

Description
This section is from the book "Cement And Concrete", by Louis Carlton Sabin. Also available from Amazon: Cement and Concrete.
Art. 56. The Modulus Of Elasticity Of Cement Mortar And Concrete
437. With the increasing use of concrete and steel in combination, the modulus of elasticity of cement mortar and concrete assumes a new importance, since the ratio of the stresses in the two materials depends upon the relative moduli of elasticity. Some of the earlier determinations of the modulus of mortar gave very high values. This may have been due to the use of richer mixtures, and the exercise of greater care in the manipulation, than are employed in actual construction, and also to the fact that the determinations were based upon the deformations resulting from the application of very limited loads.
It is now considered that the ratio of stress to strain is not constant, even for moderate loads, but that the modulus of elasticity decreases with increasing stress, and this fact is brought out in the following tables. The tests cited bring out a wide range of values for concretes and mortars made from a variety of sand and aggregate and of various compositions and ages.
438. Modulus Of Elasticity Of Natural And Portland Cement Mortars
Table 141 gives the modulus of elasticity of mortars as determined by tests of twelve-inch cubes at the Watertown Arsenal.1 These specimens were a portion of those prepared by Mr. Rafter, the compressive strength being given in Table 129. As each value is the result of but one determination, the results are not as regular as might be desired. In general the strength and the modulus decrease together as the amount of water used in mixing is increased. The modulus also decreases with the strength as the proportion of sand increases.
Table 141. Modulus Of Elasticity Of Cement Mortar
Tests of Twelve-inch Cubes at Watertown Arsenal for State Engineer of New York.
Cement.
	Consistency of
Mortar.
	Proportions Cement to Sand in Mortar by volume.
	
1-1
	1-2
	1-3
	1-4
	
	Modulus of Elasticity in Thousands,
	between Loads, in Pounds per Square Inch, of
		
Kind.
	Brand.
	100-600
	100-1000
	1000-2000
	100-600
	100-1000
	1000-2000
	100-600
	100-1000
	1000-2000
	100-600
	100-1000
	
Natural
" " "
	Buffalo "
"
"
	Dry Plastic Excess Mean
	1667 2500 2273 2147
	1452 1875 1800 1709
	1389 1020 833 1081
	1471
1250 1250 1324
	1364 1250 1184 1266
	1042
...
...
...
	1042 1087 735 955
	804
... ... ...
	...
... ...
...
	... ... ... ...
	...
...
... ...
	
Portland
"
	Empire
"
	Dry Plastic
	...
...
	...
...
	...
...
	3571 1923
	2500 1956
	1923 2083
	2500
...
	1956
...
	1250
...
	3125 2045
	1875 1250

Notes: —Mortar cubes stored in water three months, then buried in sand about seventeen months. For compressive strength of cubes, see Table 129.
439. Modulus Of Concretes One Month To Six Months Old
In the compressive tests of twelve-inch concrete cubes made for Mr. George A. Kimball and abstracted in Table 130, many of the specimens were also gaged for compression under load to determine the modulus of elasticity, and a part of the results are presented in Table 142.
Table 142. Modulus Of Elasticity Of Concrete
Tests Made on Twelve-inch Cubes of Portland Cement Concrete at Watertown Arsenal for Boston Elevated Railroad.
Age of Cubes
When Crushed.
	Concrete 1-2-4.
	Concrete 1-3-6.
	Concrete 1-6-12.
	
Modulus of Elasticity in Thousands, between Loads, in Pounds per Square Inch, of
	
100-600
	100-1000
	1000-2000
	100-600
	100-1000
	1000-2000
	100-600
	100-1000
	
7 days 1 month 3 months 6 months
	2592c 2662c 3670 3646
	2053c 2444c 3170 3567
	1351a 1462c 2157 2581
	1869c 2438 2976 3608
	15296 2135 2656 3503
	1219a
1805
1868
	l376 1642 1820
	1363 1522

Notes: — Results marked "a" are means of five or more tests of one brand.
Results marked "b" are means of five or more tests on each of two brands..
Results marked "c" are means of five or more tests on each of three brands.
Results not marked are means of five or more tests on each of four brands, two American, two German. For compressive strengths of similar cubes, see Table 130.
It is seen that the modulus increases with the age and richness of the specimens, and decreases as the load increases. For one-two-four concrete the modulus at one month, for loads between a hundred and a thousand pounds, is about two and one-half million, and for six months, three and a half million. The corresponding values for the one-three-six concrete are two million and three and one-half million. When the ultimate strength is approached, the modulus of elasticity decreases rapidly, and between loads of one thousand and two thousand pounds per square inch, the richest concrete gives only about one and one-half and two and one-half million at one month and six months, respectively.
1 "Tests of Metals," 1899.
440. Modulus Of Concrete Dependent On Richness Of Mortar
The results in Table 143 are abstracted from the extensive tests made at the Watertown Arsenal for the State Engineer of New York. Although several brands were tested, the results in the table are from one brand only, namely, "Wayland" Portland. These cubes were all stored in the same manner, namely, in water three to four months, and then buried in damp sand until broken at the age of twenty months. The mean ultimate strengths of similar cubes stored according to four methods are given in Table 132.
Since in all of these mixtures the quantity of mortar was a given percentage, either thirty-three or forty, of the volume of aggregate, the effect of the richness of the mortar may be studied. While the proportional strengths of the concretes made with mortars containing from one to five parts sand are 100, 77, 52, 44, and 38, the corresponding proportional moduli of elasticity are 100, 92, 77, 60, and 55, the modulus decreasing less rapidly than the strength, with the addition of sand.
441. Gravel And Trap Aggregates
Table 144 gives the results of the determinations of the modulus of elasticity of concrete specimens made and tested at the Watertown Arsenal,1 the strength of which was given in Table 134. As these are all rich concretes, the moduli and the strengths are high. The values of the modulus for the gravel concretes are about 70 per cent, of those for the trap, but the strengths of the gravel concretes are in general about 80 per cent, of those obtained with concretes having trap aggregate. In a general way, however, the modulus and strength vary together.
442. Modulus Of Cinder Concrete
The modulus of elasticity of cinder concrete prepared for the Eastern Expanded.
1 "Tests of Metals," 1898.
Table 143. Modulus Of Elasticity Of Concrete. Wayland Portland Cement
Tests of Twelve-inch Cubes at Watertown Arsenal, for State Engineer of New York.
volume mortar as percent. of volume aggregate.
	Proportion Cement to Sand in Mortar.
	l-l
	1-2
	1-3
	1-4
	1-5
	Means.
	
Consistency of Concrete.
	Modulus of Elasticity in Thousands, between Loads, in Pounds per Square Inch, of
	
100-600
	100-1000
	1000-2000
	100-600
	100-1000
	1000-2000
	100-600
	100-1000
	100-600
	100-1000
	100-600
	100-1000
		
S3
	Moist Earth Mason's . . Quaking . .
	2273 1667 1786
	2143 1731 1800
	1136 1087 1087
	2083 2778 2083
	1956 2250 1800
	1136 1429
...
	2500 2083 1471
	2045 1667 1452
	1667 1250 1667
	1364
... 1500
	1471 1562 1250
	1500 1046
...
	1773 1686 1590
	
40
	Moist Earth Mason's . . Quaking . .
	2778 4167 2273
	2250 2500 2045
	1087 1219 1111
	2083 2273 2500
	1875 2143 1956
	1111
1562
...
	2083 1786 1667
	1800 1500 1364
	1316 1471 1562
	1184 1184 1286
	1389 1250 1316
	1154
... 1046
	1676 1914 1648
	
Means. . .
	2491
	2078
	1120
	2300
	1997
	1310
	1932
	1638
	1489
	1304
	1373
	1186
	1714

Table 144. Modulus Of Elasticity Of Rich Concretes With Gravel And Trap As Aggregates
Tests of Twelve-inch Cubes at Watertown Arsenal. 1-1-3, Alpha Cement.
Character of Aggregate.
	Modulus of Elasticity in Thousands, between Loads of 100 and 1,000 Pounds per Square Inch, at Age, Days,
	
7-8
	19-23
	29-34
	61-76
	
Trap 1/2".......
Trap 3/4".......
Trap 1".......
Trap 1 1/2".......
Trap 2 1/2".......
Trap 1/2"-1, 2 1/2"-2.......
Trap 1/2"-1, 1"-1, 2 1/2"-1.......
	1875 3214 4091 4500 3214 5000 3461
	2500 2368 6429 5625 5625 4500 4500
	3750 5625 5625 5000 4500 7500 5625
	3750
...
5625 4091 7500 5625 7500
	
Mean Results, trap rock alone
	3622
	4507
	5375
	5682
	
Pebbles 3/8"......
Pebbles 1 1/2"......
Pebbles 3/8"-1, 1 1/2"-2......
Pebbles 1/8"-1, 3/8"-1, 1 1/2"-2......
	1800 3750 2812 1800
	3750 4091 3461 3214
	3461 3750 4091 3461
	3214 3000 4500 3214
	
Mean Results, pebbles alone
	2540
	3629
	3691
	3482

Notes: — Tests at Watertown Arsenal, "Tests of Metals," 1898.
For crushing strength of these concretes, see Table 134.

Continue to:
prev: Art. 55. Cinder Concrete, Etc
Table of Contents
next: Art. 56. The Modulus Of Elasticity Of Cement Mortar And Concrete. Continued
Tags
cement, concrete, sand, strength, portland

Topics
 Animals
 Architecture
 Arts & Crafts
 Computers
 Cooking
 Fiction
 Gardening & Planting
 History
 Medicine & Health
 Nature
 New Age
 Outdoors
 People
 Poems
 Personal Development
 Science & Engineering

Discover
 ChestOfBooks

[ Privacy Policy | 
  Terms of Use | 
  About Us |
  Search ]
  
© 2001-2014 Bookdome
Last modified Tue Jul  7 17:55:42 2015

File: science/Cement-Concrete/Art-58-Resistance-To-Shear-And-Abrasion.html
Art. 58. Resistance To Shear And Abrasion

Free Books / 
  Science & Engineering / 
  Cement And Concrete / 

Art. 58. Resistance To Shear And Abrasion

Description
This section is from the book "Cement And Concrete", by Louis Carlton Sabin. Also available from Amazon: Cement and Concrete.
Art. 58. Resistance To Shear And Abrasion
458. Shearing Strength
The shearing strength of mortars and concretes is of importance not only because of its intimate relation to the compressive strength, but because of the shearing stresses to which these materials are subjected in structures reinforced with steel. But few tests of shearing strength have been made, however, partly because of the lack of appreciation of their value, and partly because it is difficult to subject a specimen to a purely shearing stress. It is frequently stated that the shearing strength is somewhat in excess of the tensile strength, perhaps as much as twenty per cent.
Table 158 gives the results of a series of tests made by Prof. Bauschinger in 1878.1 The values in shear are very closely twenty per cent, in excess of the tensile strengths of similar mortars tested at the same time.
Table 158. Shearing Strength Of Portland Cement Mortar Cubes Hardened In Air
Cement.
	Number Parts Sand to One Cement.
	Shearing Strength, Pounds per Square Inch.
	Tensile Strength
	
Age of Mortar.
	of Similar Mortars at Eight
	
1 week.
	2 weeks.
	4 weeks.
	8 weeks.
	Weeks.
	
Quick setting Port-land, mean results of four brands.
	None 3 5
	225 108 67
	270 128 94
	257 154 112
	259 196 168
	210 169 139
	
Slow setting Portland, mean results of four brands.
	None 3 5
	301 124 78
	323 164 122
	341 199 138
	377 237 199
	256 181 169

Note : — Cement, each result mean of four brands. Sand, medium grain, clean. Mortars hardened in dry air. Tests by Professor Bauschinger, 1878.
459. A distinction should be drawn between the resistance offered by a thin mortar bed to the sliding of one stone or brick on another and to shear of the mortar itself. The former resistance involves the adhesion of the mortar to the surface of the brick or stone, and the values for this resistance are usually much less than the shearing strength, and not greatly in excess of the adhesive strength. The one is of importance in the determination of the stability of masonry dams, retaining walls, etc., but the latter is the resistance in question in the design of monolithic concrete structures.
1 Quoted by Mr. Emil Knichling in a Report on Cement Mortars.
460. Resistance To Abrasion
The resistance of cement mortar to abrasion depends on the quality of the sand as well as the cement. The abraiding surface wears away the cement or pulls the particles of sand out of their beds in the cement matrix. If the adhesion to the sand grains is strong, the sand particles receive the wear and withstand it until nearly worn away. With hard sand particles, therefore, the resistance to abrasion should increase as the proportion of sand increases, until the volume of the cement matrix becomes relatively too small to thoroughly bind the sand grains together. This limit is reached, however, when the mortar contains not more than two parts sand. With soft sand grains, the neat cement will usually give the highest resistance to abrasion, at least in the case of Portland. It has been found that specimens hardened in the air are brittle and wear more rapidly than those hardened in water.
461. Table 159 gives the results of several tests made to determine the relative wearing qualities of different mortars for such uses as sidewalk construction. The specimens were two-inch cubes, hardened in water and dried for a few hours just before grinding. An emery plate, set horizontally, was used in most of the tests. The results in any given line of the table are comparable, but, owing to changes in the grinding plate and in the methods used, the results in different lines are not all intercomparable. It is seen that when soft sand is used, such as limestone screenings, the greatest resistance to abrasion is offered by the neat cement mortar, and the resistance decreases constantly as the amount of sand is increased. When hard sand, such as the siliceous river sand, from Point aux Pins ("P.P." in the table) is employed, the greatest resistance is offered by mortars containing about equal parts of sand and cement. A comparison of lines 5 and 10 indicates that rich natural cement mortars lose about twice as much as similar mortars of Portland, but natural cement mortars containing more than two parts by weight of sand do not give relatively as good results.
Table 159. Abrasive Tests Of Cement Mortars
Ref.
	Cement.
	Sand Used in Mortar, Kind and Fineness.
	Grinding.
	Age of
Specimen.
	No. of specimens of each proportion.
	Loss of Weight of Specimen in Grams per Sq. In. of Surface Subjected to Abrasion.
	
Portland or natural.
	Brand.
	Sample.
	Kind of Plate.
	Crushed
Quartz used on plate,
Total amt.
Grains.
	No. Rev. Plate.
	Pressure per Sq.
In. on
Specimen,
Lbs.
	Parts Sand to One Cement by Weight.
	
0
	1/2
	1
	1 1/4
	1 1/2
	1 3/4
	2
	2 1/4
	2 1/2
	3
	
a
	b
	c
	d
	e
	f
	g
	h
	i I
	l
	k
	l
	m
	n
	o
	p
	Q
	r
	s
	t
	
1
	P.
	n
	PP.
	P.P. pass No.10
	C.Iron
	60
	180
	8
	21 da.
	2
	5.2
	3.4
	2.8
	3.2
	3.7
	4.2
	4.7
	4.1
	6.3
	5.9
	
2
	"
	z
	43S
	"
	Emery
	none
	60
	4
	"
	2
	1.4
	1.3
	0.9
	0.9
	1.0
	3.6
	9.1
	14.5
	20.0
	35.6
	
3
	"
	X
	41S
	Limest. Scr. pass No. 4 Si.
	"
	"
	60
	4
	"
	2
	1.7
	2.4
	2.8
	2.9
	3.7
	4.2
	4.9
	4.4
	4.9
	5.6
	
4
	"
	X
	41S
	Limest. Scr. pass No. 10 Si.
	"
	"
	60
	4
	"
	2
	2.6
	4.4
	5.2
	6.0
	5.9
	6.0
	6.5
	7.1
	7.1
	7.6
	
5
	"
	R
	PP.
	P.P. pass 10
	"
	20
	60
	8
	3 mo.
	2
	1.8
	0.8
	0.9
	1.1
	1.3
	1.2
	1.7
	1.6
	2.2
	3.5
	
6
	"
	Z
	43S
	"
	"
	none
	60
	8
	"4
	4
	0.7
	0.4
	0.4
	0.4
	0.4
	0.9
	2.5
	2.8
	2.7
	21.0
	
7
8
9
	"
"
N.
	X
X
An
	41S
41S
...
	Limestone Scr. pass 4 Limestone Scr. pass 10 P.P. pass 10
	"
"
"
	20
20 none
	60
60
30
	8
8
4
	"
"
21 da.
	4
4
1
	1.5
2.2
5.7
	2.7
4.5
5.4
	3.8
6.0
8.2
	4.3
7.2
10.5
	5.6
8.0
11.1
	5.7
...
19.1
	5.7
8.4
23.5
	6.0
8.6
29.0
	6.6
7.6
33.1
	8.2
7.6
42.6
	
10
	"
	An
	...
	"
	"
	20
	60
	8
	3 mo.
	4
	3.6
	1.9
	1.4
	1.7
	2.4
	3.1
	3.0
	4.0
	8.0
	12.4

Continue to:
prev: Transverse Strength. Part 4
Table of Contents
next: Art. 59. The Expansion And Contraction Of Cement Mortar, And The Resistance Of Concrete To Fire
Tags
cement, concrete, sand, strength, portland

Topics
 Animals
 Architecture
 Arts & Crafts
 Computers
 Cooking
 Fiction
 Gardening & Planting
 History
 Medicine & Health
 Nature
 New Age
 Outdoors
 People
 Poems
 Personal Development
 Science & Engineering

Discover
 ChestOfBooks

[ Privacy Policy | 
  Terms of Use | 
  About Us |
  Search ]
  
© 2001-2014 Bookdome
Last modified Tue Jul  7 17:55:43 2015
