Repository: lakid/BD

File: science/Cement-Concrete/Art-59-The-Expansion-And-Contraction-Of-Cement-Mortar-And-The-Resistance-Of-C.html
Art. 59. The Expansion And Contraction Of Cement Mortar, And The Resistance Of Concrete To Fire

Free Books / 
  Science & Engineering / 
  Cement And Concrete / 

Art. 59. The Expansion And Contraction Of Cement Mortar, And The Resistance Of Concrete To Fire

Description
This section is from the book "Cement And Concrete", by Louis Carlton Sabin. Also available from Amazon: Cement and Concrete.
Art. 59. The Expansion And Contraction Of Cement Mortar, And The Resistance Of Concrete To Fire
462. Change In Volume During Setting
Cement mixtures shrink somewhat when hardened in air, while specimens stored in water expand a trifle during hardening. Although several experiments have been made on this subject the specimens used have been so small that the results obtained by various authorities do not agree, and the effect of variations in the character of the mixtures has not been thoroughly investigated. The importance of the question is found in the necessity of providing expansion joints in long walls or sheets, and in the effect of such changes in volume in producing initial stresses in concrete or steel where these materials are used in combination.
Certain general conclusions are well established and may be stated as follows: 1st. The shrinkage of mortar and concrete hardening in air is considerably greater than the expansion of similar specimens hardening in water; 2d. The amount of change in volume increases with the proportion of cement used in the mixture; 3d. The change in volume is continuous up to one year, but about one half of the change occurs in the first week, and it is very slow after 3 to 6 months.
The following values of the change in linear dimensions are derived from the results of several experimenters, and show in a general way what changes are to be expected at the end of three months.1 Variations in the character of the cement and the consistency of the mortar will affect the result.
Composition: Parts Sand to One Portland Cement.
	Shrinkage of Mortars Hardened in Air.
	Expansion of Mortars Hardened in water.
	
Change in Linear Dimensions, One Unit in
	
Neat cement .... One part sand .... Three parts sand . . .
	300 to 800 600 to 1200 700 to 1200
	500 to 2000 1200 to 3000 3000 to 5000

1 For more detailed results the reader is referred to the following authorities:—Dr. Tomei, Trans. A. S. C. E., Vol. xxx, p. 16. Mr. John Grant, Proc. Inst. C. E., Vol. lxii, p. 108. Prof. Bauschinger, Trans. A. S. C. E. Vol. xv, p. 722.
463. The Coefficient Of Expansion Of Cement And Concrete
Concerning the coefficient of expansion of cement mortars of various compositions, we know but little. The result obtained by M. Bonniceau, giving the coefficient of neat Portland cement as about .000006 per degree Fahr., is frequently quoted. This is very nearly the value for iron and steel, and has formed a theoretical basis for combining these materials. In the case of cement mortars and concretes, however, it is highly probable that the coefficient follows quite closely the behavior of the sand and stone used in the mixture, and is much less dependent upon the coefficient of the cement. This was indicated by the results of M. Bonniceau who obtained a value of about .000008 for concrete.
464. A number of experiments to determine the coefficient of expansion of cement concretes were carried out under the direction of Prof. Wm. D. Pence by students of Purdue University.1 As a mean of seven tests with one-two-four concrete of Bedford oolitic and Kankakee limestones combined with Portland cements of two well-known brands, the mean result for the coefficient was .0000055, the lowest result being .0000052, and the highest result .0000057. The coefficient of a bar cut from the Kankakee limestone was .0000056, the same result as obtained from the mean of three tests of concrete containing broken stone of this variety.
The average result of four tests of gravel concrete composed of one part Portland cement, two parts sand and four parts screened gravel, or one part Portland cement to five parts unscreened gravel, gave .0000054 as the coefficient of expansion.
These values differ from the coefficient of steel enough to indicate that in positions where the range in temperature is great, the resulting stresses in the concrete and steel may be considerable, and worthy of attention.
465. The Fire-Resisting Qualities Of Concrete
The value of concrete as a material to be used in the construction of the walls and floors of buildings, is largely dependent on its fire-resisting qualities. That its use for such purposes is rapidly extending, is some evidence that these qualities are as satisfactory as in other classes of materials devoted to the same use.
1 Paper read before the Western Society of Engineers, Engineering News, Nov. 21, 1901.
Under favorable circumstances, a fire in a building filled with combustible materials may reach a temperature of 2,000° to 2,300° Fahr. If a small specimen of cement mortar or concrete is subjected to a temperature approaching this intensity, the cement loses its water of crystallization and becomes friable. If cooled suddenly in water, the specimen cracks and disintegrates. If cooled gradually, the outer edge of the specimen crumbles away. From such tests on small specimens some very erroneous conclusions have been drawn as to the value of concrete as a fire-resisting material. Such conclusions have done much to prejudice the public mind against concrete, and to retard its introduction in buildings designed to be fireproof.
466. Conductivity
The great value of concrete as a fire resistant is due to its low conductivity of heat, and while the surface of a mass of concrete exposed to an intense flame for some time is ruined, and may be flaked off by the application of a strong stream of water from a fire hose, the depth to which the heat penetrates is very limited. Steel is said to lose ten per cent, of its strength at about 600° Fahr. and fifty per cent, at about 750° Fahr. The importance of protecting the steel framework of a building, not only from warping and complete destruction due to flames, but from loss of strength from overheating, is therefore evident.
Among engineers and architects it is recognized that the term "fireproof construction" is only relative, although the lay mind is apt to give a definite and literal meaning to the term. It is well known that fireproofing tile, whether hard or porous, will fall to pieces if subjected to a temperature above that employed in its manufacture. The practical question then is, what type of construction will withstand long continued intense flame, and subsequent quenching with water, with the least injury to the strength of the structure. The results of fire tests that have been conducted in several places, and notably those made by the Department of Buildings of New York City, have shown that floor arches properly constructed of concrete-steel are equal to any style of floor with which they come in competition.
The low conductivity of concrete is shown by the fact, stated by Mr. Howard Constable in connection with the discussion of fire tests of concrete floor arches,1 "that in some thirty-five cases where the temperature ranged from 1,500 to 2,400 degrees, the time of exposure being from one to six hours, the temperature of the upper flanges of six-inch to ten-inch beams might be approximately placed at not much above 200 degrees." He also says "in one case, where the beam was protected by three inches of concrete, the fire was maintained for five hours, and the temperature went as high as 2,300 degrees, and there was no practical or permanent set produced in the beams".

Continue to:
prev: Art. 58. Resistance To Shear And Abrasion
Table of Contents
next: The Resistance Of Concrete To Fire. Continued
Tags
cement, concrete, sand, strength, portland

Topics
 Animals
 Architecture
 Arts & Crafts
 Computers
 Cooking
 Fiction
 Gardening & Planting
 History
 Medicine & Health
 Nature
 New Age
 Outdoors
 People
 Poems
 Personal Development
 Science & Engineering

Discover
 ChestOfBooks

[ Privacy Policy | 
  Terms of Use | 
  About Us |
  Search ]
  
© 2001-2014 Bookdome
Last modified Tue Jul  7 17:55:43 2015

File: science/Cement-Concrete/Art-60-The-Preservation-Of-Iron-And-Steel-By-Mortar-And-Concrete.html
Art. 60. The Preservation Of Iron And Steel By Mortar And Concrete

Free Books / 
  Science & Engineering / 
  Cement And Concrete / 

Art. 60. The Preservation Of Iron And Steel By Mortar And Concrete

Description
This section is from the book "Cement And Concrete", by Louis Carlton Sabin. Also available from Amazon: Cement and Concrete.
Art. 60. The Preservation Of Iron And Steel By Mortar And Concrete
471. The rusting of steel members in modern buildings and other engineering structures is one of the most serious menaces to their permanence. The introduction of concrete-steel construction has given rise to some discussion, especially among those unfamiliar with the properties of concrete, as to the effect of the concrete upon the steel.
472. Action Of Corrosion
The rusting of iron takes place only in the presence of moisture, air and carbon dioxide. In perfectly dry air, or in perfectly pure water, iron does not rust. Under the proper conditions, however, the iron, water and carbonic acid combine to form ferrous carbonate, which at once combines with oxygen from the air to form ferric oxide, the carbonic acid being liberated to act on a fresh portion of the metal. It is seen that only a very small amount of the carbon dioxide is necessary. If, however, the carbon dioxide or other acid filling the same role, is neutralized by the presence of an alkaline substance, the foregoing reactions cannot take place. As cement is strongly alkaline, it thus furnishes an almost perfect protection against rusting.
473. Tests Of Effect Of Concrete On Corrosion Of Metal
To determine the cause of occasional rusting of steel surrounded by cinder concrete, and consequently the proper methods of applying cement mortar or concrete to steel, Prof. Chas. L. Norton, engineer in charge of the Insurance Engineering Experiment Station at Boston, made tests on several hundred briquets in which steel was imbedded in mortars and concretes of various compositions.1 The briquets were subjected to air, steam and carbon dioxide, others to air and steam, to air and carbon dioxide and to the ordinarily dry air of a room. At the end of three weeks it was found that neat Portland cement had furnished a perfect protection in all cases. The corrosion of the steel in other specimens was always at a point where a void existed in the concrete, or where a badly rusted cinder had lain. In every case where the concrete or mortar had been mixed wet, and the surface of the steel had been thus coated with a thin layer of grout, no rust spots occurred.
In the first tests made by Professor Norton the specimens were thoroughly cleaned before being imbedded in the concrete, but later tests indicated that in specimens that had begun to corrode before treatment, the rusting was arrested by the coating of cement mortar or concrete. After from one to three months in tanks holding steam and carbon dioxide, specimens which had' been in all stages of corrosion before being imbedded in the concrete had not suffered any sensible change in weight or size except when the concrete had been poorly applied.
474. The results of these experiments showed that the steel need not necessarily be freed from rust before being imbedded in the concrete; that the concrete to be applied next the steel should be mixed wet, or that the steel should be first coated with grout by dipping or brushing; and it appeared that the rusting sometimes found in cinder concrete is due to the rust in the cinders rather than to the sulphur, and that if proper precautions are taken, cinder concrete is nearly as effective as stone concrete in preventing corrosion. Prof. Norton says,- "In the matter of paints for steel there is a wide difference of opinion. I cannot believe that any of the paints of which I have any knowledge can compare with a wash or painting with cement".
Report III of Insurance Engineering Exp. Station, Boston, Mass.
475. Sulphur In Cinders
The conclusions drawn by Booth, Garrett and Blair from a series of tests made for the Roebling Construction Co., were that cinders from anthracite pea coal contained about two-tenths per cent, of sulphur which they considered sufficient to cause corrosion of unprotected ironwork, more or less rapidly, depending on the presence or absence of moisture; but they further concluded that a "full" concrete (one in which the voids in the cinders were entirely filled by mortar of cement and sand) would fully protect the steel.
In a paper read before the Associated Expanded Metal Companies, Prof. S. B. Newberry has this to say concerning cinder concrete: 1 "The fear has sometimes been expressed that cinder concrete would prove injurious to iron, on account of the sulphur contained in the cinders. The amount of this sulphur is, however, extremely small. Not finding any definite figures on this point, I determined the sulphur contained in an average sample of cinders from Pittsburg coal. The coal in its raw state contains rather a high percentage of sulphur, about fifteen per cent. The cinders proved to contain only 0.6 per cent, sulphur. This amount is quite insignificant, and even if all oxidized to sulphuric acid, it would at once be taken up and neutralized in concrete by the cement present, and could by no possibility attack the iron".
476. Precautions
While so far as the corrosion of steel is concerned, the above experiments by Prof. Norton show that the rusting is corrected by the concrete, yet it is quite possible that the adhesion of cement to steel may be impaired by a coating of rust. The cleaning of the steel may be accomplished by first brushing with wire brushes to remove all scales, followed by treatment with hot dilute sulphuric acid, and finally applying an alkaline wash such as hot milk of lime to neutralize all traces of the acid. Oxalic acid may be used in place of the sulphuric, and the application of the milk of lime dispensed with, since the acid oxidizes. The crystals of oxalic acid as purchased commercially should be mixed with about seven parts hot water and the solution applied with a brush or sponge. When the adhesion of the mortar or concrete to the steel is of any importance, as it is in all concrete-steel construction where the stresses are divided between the steel and concrete, any of the ordinary oil paints will not only be quite unnecessary, but may be a very serious detriment to the construction.
1 Engineering News, Apr. 24, 1902.
The experiments quoted indicate the importance of having the steel covered with an unbroken coating of cement or cement mortar. To insure this the steel must either be coated with a layer, preferably of neat Portland, by dipping or brushing, or the mortar placed next the steel must be wet enough to insure intimate contact throughout. It may be added also, that the addition of a small amount of thoroughly slaked lime to Portland cement mortar or concrete will not only render the material more alkaline, but will make the mortar more plastic, and thus insure a better coating of the steel. Such small additions have no deleterious effect on the mortar.
477. Practical instances of the preservation of iron by concrete are not wanting. The writer has stored in water, briquets with small iron plates imbedded in Portland cement mortar, and at the end of six months the plates were found moist, but entirely free from corrosion except where they projected beyond the mortar. A concrete-steel water main built on the Monier system at Grenoble, France, was taken out and examined after fifteen years service in damp ground. The metal imbedded in the mortar showed no signs of corrosion, and the mortar could only be detached from it by hammering.
Mr. W. G. Triest1 relates that in breaking up cast-iron, concrete-filled pillars, a wrench was found that had been buried in the concrete for twenty-two years. The wrench had maintained its metallic surface in the concrete, while a part of it that had been imbedded in coal ashes had corroded badly.
Similar instances showing the action of concrete on steel and iron might be multiplied, but it is sufficient to state that the preservation of iron or steel properly imbedded in Portland cement mortar or concrete is now seldom questioned, and the use of cement paint, in place of the ordinary oil paints, as a steel preservative, has been adopted in many places.
1 Trans. A. S. C. E., April, 1894.

Continue to:
prev: The Resistance Of Concrete To Fire. Continued
Table of Contents
next: Art. 61. Porosity And Permeability. Efflorescence. Pointing. Use In Sea Water
Tags
cement, concrete, sand, strength, portland

Topics
 Animals
 Architecture
 Arts & Crafts
 Computers
 Cooking
 Fiction
 Gardening & Planting
 History
 Medicine & Health
 Nature
 New Age
 Outdoors
 People
 Poems
 Personal Development
 Science & Engineering

Discover
 ChestOfBooks

[ Privacy Policy | 
  Terms of Use | 
  About Us |
  Search ]
  
© 2001-2014 Bookdome
Last modified Tue Jul  7 17:55:43 2015

File: science/Cement-Concrete/Art-61-Porosity-And-Permeability-Efflorescence-Pointing-Use-In-Sea-Water.html
Art. 61. Porosity And Permeability. Efflorescence. Pointing. Use In Sea Water

Free Books / 
  Science & Engineering / 
  Cement And Concrete / 

Art. 61. Porosity And Permeability. Efflorescence. Pointing. Use In Sea Water

Description
This section is from the book "Cement And Concrete", by Louis Carlton Sabin. Also available from Amazon: Cement and Concrete.
Art. 61. Porosity And Permeability. Efflorescence. Pointing. Use In Sea Water
478. The porosity and permeability of mortars have been thoroughly investigated by M. Paul Alexandre, who has published his results in " Recherches Experimentales Sur Les Mortiers Hydrauliques."1 The results and conclusion in the following notes on the subject are largely a resume of the systematic investigation made by M. Alexandre.
The two qualities, porosity and permeability, should not be confused, nor should it be thought that a porous mortar is always very permeable, or that a permeable mortar must of necessity be very porous. Porosity is measured by the amount of water which will be absorbed by a specimen after drying, while permeability is measured by the amount of water which will pass through a specimen in a given time under certain defined conditions of thickness, water pressure and area of face.
479. Porosity
The porosity of mortars is due to, and in fact is measured by, the volume of the voids contained. These voids may be divided into three classes, according to the causes to which they may be attributed, as follows: 1st, apparent voids, due to the mortar not being properly compacted; 2d, latent voids, due to the imprisonment of air in the mortar when made; and 3d, voids resulting from the evaporation, during hardening, of a portion of the water used in gaging.
480. Apparent voids may occur as the result of using insufficient cement to fill the voids in the sand, or, in the case of concretes, insufficient mortar to fill the voids in the aggregate. They may also be due to improper manipulation as to tamping, or improper mixing, giving an excess of matrix in one place and a deficiency in another. It was found by experiment that mortars made with coarse sand had the largest volume of apparent voids.
It has been shown elsewhere that if dry sand be moistened and agitated, the bulk of the sand is increased. This is caused partially by the imprisonment of air bubbles in the mass, and if a measure of sand so treated is filled with water, the bubbles will rise to the surface on jarring the vessel. Latent voids in mortar are due to a similar action, and hardened mortars containing such voids refuse to absorb water to replace the air bubbles, at least for a long time.
1 Extrait des Annates des Ponts et Chaussees, September, 1890.
481. A portion of the water used in mixing mortar enters into chemical combination with the cement, another portion is absorbed by the sand grains, and a third portion goes, to moisten the sand. The quantity absorbed by the grains depends upon the character of the sand, and the amount required to moisten the sand depends upon the superficial area of the grains in a given volume, being greatest for fine sands and least for coarse ones. At least one fourth of the water ordinarily used in mixing neat cement is given off later, if the hardened mortar is allowed to remain in dry air. The water required to moisten the sand, and at least a part of that absorbed by the sand grains, also dries out, leaving voids of the third class mentioned.
The apparent voids may be reduced to a very small percentage by care in the proportions and preparation of the mortar. The latent voids may amount to six or seven per cent, of the total volume. The evaporation of water may leave from six to eighteen per cent, of voids in the mass.
482. The conclusions drawn from M. Alexandre's experiments are briefly as follows: The porosity varies between wide limits according to the fineness of the sand and the richness of the mortar. It may be as low as thirteen per cent, and may exceed thirty-one per cent.
With sand of the same degree of fineness, the porosity diminishes as the proportion of cement in the mortar increases.
With the same quantity of cement per volume of sand, the porosity increases with the fineness of the sand. This is especially marked in rich mortars, where the increase in porosity may reach 50 to 100 per cent., while in lean mortars the use of a fine sand may not increase the percentage of voids more than 20 per cent.
The least porous mortars are those rich in cement and made with coarse sand. Mortars made with fine sand are relatively very porous, even when made rich with cement.
Mortars gaged dry are more porous than those of ordinary consistency, and mortars gaged wet are also likely to be more porous, unless the manipulation is such as to allow the excess water to rise to the surface of the mortar.
483. Permeability — The degree of permeability of mortars is a more important property than the porosity, since not only does it affect the suitability of the mortar for certain uses, but the life of the structure may depend upon the difficulty with which water may percolate the mass.
The permeability of mortar decreases as the proportion of cement is augmented, and in the case of concretes the permeability diminishes as the percentage of mortar increases, at least to the point where the latter is in excess of the voids in the stone.
From experiments made at the Thayer School of Civil Engineering, Messrs. J. B. Mclntyre and A. L. True found that a five-inch layer of concrete containing from 30 to 45 per cent, of one-to-one Portland cement mortar, and some of the specimens containing 40 to 45 per cent, of one-to-two mortar, were impermeable with pressures of 20 to 80 pounds per square inch, maintained for two hours.
484. Mortars made with fine sand are much less permeable than those made with coarse sand. This difference is so marked that a less permeable mortar is made with one barrel of cement per cubic yard of fine sand, passing a sieve having, say, fifty meshes per inch, than with two barrels of cement per cubic yard of very coarse sand in which the grains are, say, one-tenth inch in diameter. Mortars made with sands composed of a mixture of grains of various sizes are neither very porous nor easily permeated.
Mortars mixed very dry or very wet have greater permeability than those of the ordinary consistency, and in the case of concretes, it would probably be found that a deficiency of water would result in a much more permeable mass than the use of what might be considered an excess.

Continue to:
prev: Art. 60. The Preservation Of Iron And Steel By Mortar And Concrete
Table of Contents
next: Efflorescence. Pointing. Use In Sea Water. Part 2
Tags
cement, concrete, sand, strength, portland

Topics
 Animals
 Architecture
 Arts & Crafts
 Computers
 Cooking
 Fiction
 Gardening & Planting
 History
 Medicine & Health
 Nature
 New Age
 Outdoors
 People
 Poems
 Personal Development
 Science & Engineering

Discover
 ChestOfBooks

[ Privacy Policy | 
  Terms of Use | 
  About Us |
  Search ]
  
© 2001-2014 Bookdome
Last modified Tue Jul  7 17:55:43 2015

File: science/Cement-Concrete/Art-62-Timber-Forms-Or-Molds-Continued.html
Art. 62. Timber Forms Or Molds. Continued

Free Books / 
  Science & Engineering / 
  Cement And Concrete / 

Art. 62. Timber Forms Or Molds. Continued

Description
This section is from the book "Cement And Concrete", by Louis Carlton Sabin. Also available from Amazon: Cement and Concrete.
Art. 62. Timber Forms Or Molds. Continued
508. Joints And Corners
If desired, triangular strips may be nailed to the inside of the forms in such a way as to block off the face to represent stone masonry, and in this way the marks of joints between planks or between strips of lining may be avoided. Square corners should not be allowed on exterior angles, as it is difficult to so tamp the concrete as to make the corner perfect, and they are so likely to be chipped off. Triangular strips or moldings should be tacked along the corners of the mold as a fillet to cut off the corner by a plane making equal angles with the adjacent faces. This plane may be from one inch to two inches wide.
To form water drips on projecting ledges, such as door caps and sills, abutment copings, etc., a small half-round should be nailed to the upper surface of the mold a short distance back from the projecting face. This leaves a ridge at the edge of the under side of projection so that the water must drip from the edge, and not follow back to the main wall face.
509. Posts And Braces
The sizes of posts and braces must be such as to make a practically unyielding support to the sheathing. With one and three-quarters inch lagging, posts may be four feet apart; if five feet four inches apart (three to each sixteen foot length), some yielding of the sheathing may be expected if it is less than two and three quarter inches. If sheathing is four inches thick, the distance between posts may be six or seven feet.
Fir, yellow pine, and Norway pine are suitable for posts. Three-inch by eight-inch is an ordinary size, and a post of these dimensions should be supported, either by ties or braces, at intervals of four to six feet. Where the posts are four inches by ten inches, supports may be six to eight feet centers, while with six-inch by twelve-inch posts, the distance between centers of supports may be eight to ten feet. Posts should be sized and dressed on the side which is to receive the sheathing, in order that the alignment may be perfect.
510. Methods Of Bracing
The general plan of the mold may vary according to conditions, the following methods having been employed on heavy work to support the vertical posts: 1st, With outside inclined braces, leaving the interior of the mold unobstructed. 2d, Tie rods across the interior of the mold connecting opposite posts at frequent intervals. 3d, Each post trussed vertically and tied across at top and bottom only. 4th, Horizontal trussed wales outside of posts, spaced four to five feet apart in the vertical and tied across at the ends.
511. Inclined Braces
The sizes of inclined braces depend on their lengths, the inclination to the vertical, and the amount of shoring used. An approximate rule for the size of braces under usual conditions and using ordinary dimension stuff, not boards, is that the number of square inches area of cross-section of brace should equal length of span in feet. If thin planks are employed, they should be in pairs, one on either side of the vertical post, and made to act together by cross-pieces nailed to the two planks.
The aim should be to make the whole form practically unyielding under the action of the tampers, as it has been found that this action is usually more severe than the mere pressure of the concrete in a semi-liquid condition. The sizes of pieces cannot, therefore, be accurately computed, but the above sizes are derived from the general result of experience as to what has proved satisfactory.
The advantage of the form of construction just described is. that the interior of the mold is left entirely unobstructed. On high walls, however, the amount of timber required for braces is excessive, and the braces may be almost as objectionable as tie rods, since the former prevent the laying of tracks along the side of the form.
512. Tie Rods
When the vertical posts are supported by tie rods across the mold and the wall is thin, it may be possible in removing the mold to withdraw the bolts or rods if they have been thoroughly greased or wrapped with stiff paper before the concrete is placed. If it is designed to leave the rods in the concrete, they should be provided with sleave nuts near the end, which, when unscrewed, will leave the end of the rod within the concrete mass not less than two inches from the face. The hole left by the nut should be carefully filled with mortar after the mold is removed.
With vertical posts four feet apart, this method of support is objectionable, as it leaves a network of ties within the forms interfering seriously with the operation of a skip and with the ramming. It is not necessary, however, to place all of the tie rods to the top of the mold before beginning the concreting, as it is sufficient to keep one or two rods in place above the plane where tamping is being done.
A modification of this method is to use wires of large diameter with an eye at the end just inside the finished face of the concrete. A short bolt, with hook at one end and threaded at the other, passes through the post, hooks into the eye of the wire, and is tightened by a nut on the threaded end outside the post. After removing the nut, the rod is unhooked and the hole in the face filled with mortar, the wire remaining in the concrete.
513. Trussed Posts
The third method of support, where the posts are trussed and provided with heavy tie rods at the top, and held at the bottom either by tie rods or some other means, seems to have fewer objections than the methods just described. Less timber will usually be required to build this form than for that where inclined braces are used, and the obstruction to operations will usually be less than with either of the other styles. This mold is also very readily taken down,, though the posts are heavier and more difficult to handle.
To secure the bottoms of the posts, they may be set in the ground, or rest against sills braced to some other portion of the structure, or to piles. A suitable support may also be obtained by dumping a mass of concrete around the bottom of each post and allowing it to set. forms erected on rock may have the posts rest against blocks bolted to the rock.
514. Trussed Wales
The fourth method of supporting the posts is particularly applicable where the work is divided into blocks of moderate size in horizontal cross-section, say twenty feet square. In longer lengths the horizontal trussed wales become rather heavy for convenient handling. Within these limits, however, this is an excellent form. In the construction of Lock No. 2 between Minneapolis and St. Paul,1 a form of this kind was used for blocks about twelve by fifteen feet at the bottom. The sheathing was one and three-quarters inches, lined with No. 20 galvanized iron. Verticals were four by twelve, spaced about two feet centers. The trussed wales were twelve by twelve inch, trussed with one and one-quarter inch rod, the king-post being of twelve by twelve inch about two and one-half feet long, making depth of truss three and one-half feet. The ends of opposite wales were connected by one and one-quarter inch rod passing outside of the sheathing. Each pair of the longitudinal wales was just above the corresponding pair of transverse wales, so that they did not interfere at the corners. The mold was twenty-nine feet in height.
In describing this mold, Mr. Powell says: "One complete form weighs twenty-eight tons; each piece about seven tons. Each piece is moved separately by the cable-way in forty-five to sixty minutes. The operation of removing one complete form requires from three to four hours time. After being moved, a small crew of men occupy nearly a day in plumbing and bolting together the form." "The boxes containing 1.7 cubic yards of concrete are landed on top of the form by cable-way and tipped from that position. Although the jar and strain is severe, the forms have shown no ill effects therefrom, remaining tight and secure".
1 Major Frederic V. Abbot in charge. Mr. A. O. Powell, Asst Engr., Report Chief of Engineers, 1900, p. 2778.

Continue to:
prev: Art. 62. Timber Forms Or Molds
Table of Contents
next: Art. 63. Deposition Of Concrete In Air
Tags
cement, concrete, sand, strength, portland

Topics
 Animals
 Architecture
 Arts & Crafts
 Computers
 Cooking
 Fiction
 Gardening & Planting
 History
 Medicine & Health
 Nature
 New Age
 Outdoors
 People
 Poems
 Personal Development
 Science & Engineering

Discover
 ChestOfBooks

[ Privacy Policy | 
  Terms of Use | 
  About Us |
  Search ]
  
© 2001-2014 Bookdome
Last modified Tue Jul  7 17:55:43 2015

File: science/Cement-Concrete/Art-62-Timber-Forms-Or-Molds.html
Art. 62. Timber Forms Or Molds

Free Books / 
  Science & Engineering / 
  Cement And Concrete / 

Art. 62. Timber Forms Or Molds

Description
This section is from the book "Cement And Concrete", by Louis Carlton Sabin. Also available from Amazon: Cement and Concrete.
Art. 62. Timber Forms Or Molds
503. The construction, placing and removal of forms frequently represent a considerable percentage, from five to thirty per cent., of the total Cost of the concrete, and it is therefore evident that an improper design may result in a considerable waste of money, as well as in marring the appearance of the work. The character of the form will of course depend on the character of the work; in the construction of a large number of small blocks of the same shape, where one mold may be used over and over, the thickness of the pieces should not be stinted, and the ease of knocking down the mold should be carefully considered. When a form can be used but once, the size of pieces should be no larger than necessary to give the requisite stiffness, and the ease of first construction is a main consideration. Forms should be left in place forty-eight hours to allow the concrete to set, and in the case of arches and beams a much longer time is necessary, so that the concrete may assume considerable strength before it is called upon to support its weight.
504. Sheathing
forms for massive walls of monolithic construction usually have vertical posts, with iron ties across, or braced by battered posts outside. The sheathing planks are then placed horizontal. In a few cases horizontal wales have been placed within the posts and vertical sheathing laid against the wales.
The strength of the sheathing must be sufficient to stand the pressure transmitted to it through the concrete when the rammer is used close to the face of the mold. The concrete is seldom built up fast enough to bring upon the sheathing a great head of fluid pressure, but the ramming brings a heavy local pressure upon it. If supported at intervals of four feet, two-inch lumber dressed to one and three-quarters inches thick is usually sufficient; for spans of more than 5 feet, 2 3/4 inch lumber is required to make a perfect face. Boards seven-eighths inch thick are suitable only when supports are not more than about 2 feet apart. In placing concrete in molds under water there is more danger of bursting the mold by the weight of semi-fluid concrete, and if the work is to be built up rapidly, this must be guarded against by sufficient bracing.
505. For exposed faces, the duty to be performed by the lagging includes leaving as smooth a finish as possible on the concrete after the removal of the forms. If green lumber is employed, the boards may shrink before use, leaving openings between the sheathing that will show plainly on the face of the work. A slight tendency of this kind may be checked by keeping the boards well wet with a hose until the concrete is placed. On the other hand, thoroughly seasoned lumber will swell when the concrete is placed; to obviate this difficulty the lower edge of each sheathing plank may be beveled on the outer edge; the thin edge on the inside will then crush when the planks swell.
The use of tongue and grooved lagging has been tried, but is not usually satisfactory, as there is no opportunity to expand, and the planks are particularly hard to place a second time. To give a good face in work under water, however, tongue and groove sheathing will assist in preventing washing of the cement. Yellow pine lumber is found to be excellent for sheathing; on account of the large amount of pitch contained, it absorbs water slowly and holds its shape. For a similar reason, fir timber would be suitable.
In order that the face of the mold shall be perfectly smooth, it is necessary to size and dress the plank on at least one side and two edges.
As it is almost impossible to avoid having some line of demarcation shown in the concrete at the joints of the sheathing planks, care should be taken that the lagging is of uniform width throughout, and laid horizontal so that consecutive sections show the joint continuous. The sheathing may be placed for the entire form before concreting is commenced, or the plank may be raised on the posts as the work advances. The former method will usually give the neater appearance, but is too expensive for high walls.
506. Lining
The appearance of the finished concrete is much improved, and the labor of preparing the forms probably not increased, since less care may be taken in surfacing, by lining the mold with thin sheet iron. Iron of number twenty gauge (.035 inch thick, 1.42 pounds per square foot) has been used for this purpose, but where the same lining is used several times, a heavier iron is preferable. The joining of one sheet of lining to another may present greater difficulties than the joining of planks, but joints will occur less frequently.
In the construction of the Marquette Breakwater, Mr. Clarence Coleman, Asst. Engineer, used sheet steel one eighth of an inch thick for lining molds for building monolithic blocks. Concerning the use of the steel, Mr. Coleman says:1 "Very smooth surfaces were produced on the slopes of the concrete and the work of the molders was greatly facilitated on account of the comparative ease with which the concrete was compacted under the slope pieces of the molds. The steel effectually prevented the aggressive friction of the sharp particles of broken stone on the wooden surfaces of the molds, thus increasing the life of the molds and decreasing the Cost of molding the concrete".
1 Report Chief of Engineers, U. S. A., 1898, p. 2254.
507. Oiling The Forms
Oiling or greasing the face of the mold, in order that the latter may be removed without detaching particles from the concrete face, is usually advisable. Soap, crude oil, linseed oil, bacon fat, are some of the materials that have been used for this purpose; the first mentioned probably gives the best results, and if not applied too freely will have no injurious effect upon either the finish or strength of the work. Applying shellac to the molds improves the appearance of the concrete surface. When the forms are lined with steel, the adhesion of the concrete to the lining is more difficult to overcome. In this case the ordinary oils are not entirely successful, but fat salt pork has been found to give satisfactory results.

Continue to:
prev: Part IV. Use Of Mortar And Concrete. Chapter XVIII. Concrete. Deposition
Table of Contents
next: Art. 62. Timber Forms Or Molds. Continued
Tags
cement, concrete, sand, strength, portland

Topics
 Animals
 Architecture
 Arts & Crafts
 Computers
 Cooking
 Fiction
 Gardening & Planting
 History
 Medicine & Health
 Nature
 New Age
 Outdoors
 People
 Poems
 Personal Development
 Science & Engineering

Discover
 ChestOfBooks

[ Privacy Policy | 
  Terms of Use | 
  About Us |
  Search ]
  
© 2001-2014 Bookdome
Last modified Tue Jul  7 17:55:43 2015
