Repository: lakid/BD

File: science/Cement-Concrete/Art-63-Deposition-Of-Concrete-In-Air-Part-2.html
Art. 63. Deposition Of Concrete In Air. Part 2

Free Books / 
  Science & Engineering / 
  Cement And Concrete / 

Art. 63. Deposition Of Concrete In Air. Part 2

Description
This section is from the book "Cement And Concrete", by Louis Carlton Sabin. Also available from Amazon: Cement and Concrete.
Art. 63. Deposition Of Concrete In Air. Part 2
521. Another class of rubble concrete differing from the above more in degree than in kind, is formed by placing large stones in the work, and filling the joints between them with a rather wet concrete in which spalls may be rammed if desired. The difficulty of obtaining a compact wall by this method is perhaps a little greater than when smaller stone are used, but in either case if really water-tight work is desired, the inspection must be thorough.
The saving in Cost by the use of rubble concrete depends upon the local conditions, but under ordinary circumstances when broken stone is employed, the Cost of crushing the stone and the cost of cement, for a volume of concrete equal to the volume of the stone imbedded, are practically saved.
522. Joints In Concrete
In the construction of large masses of concrete in place, joints cannot be avoided; that is, it is not possible to make the entire mass monolithic, as force enough could not be employed to carry up the entire structure at once. Even if this were possible, it would not be desirable, since the changes in length of the wall due to changes in temperature would probably result in cracks which would be irregular in outline and mar the appearance of the wall, if they had no more serious effect.
When the concrete is subjected to vertical forces only, as in foundations for buildings, horizontal joints are less objectionable than vertical joints. But in the construction of concrete lock walls, dams, and breakwaters, vertical joints are desirable to confine the cracks to predetermined planes. In the building of such structures, therefore, the method has been adopted of dividing the work into sections of such horizontal dimensions as may be thought best, and completing each section as a monolith. This will sometimes require the continuous prosecution of work for twenty-four or forty-eight hours. Whether this method, involving work at night, which is always more expensive and usually less thorough, is justified by the end sought, depends upon the character of the structure.
523. If this method is not adopted, and a horizontal plane of weakness is a serious defect, special means should be provided for avoiding this plane of weakness. Such provision may be made by iron dowels set in the concrete at the end of the days work and projecting above the surface to be covered by the concrete placed the next day; steps or hollows, or grooves parallel to the length of the wall, may be left to be filled by the next layer. Large stones weighing a hundred pounds or more are frequently imbedded one half their depth in the last layer of a days work to form a bond with the following layer.
In any case special care should be taken to thoroughly wash and clean the surface of hardened concrete before continuing the work, using preferably wire brooms for this purpose and removing any stones at the surface that appear to be loose. A thin layer of rich cement mortar should then be laid upon it, into which the first layer of fresh concrete is well rammed.
If the appearance of the finished face is of importance, special care must also be exercised in joining at this point. Before leaving a layer which is to be allowed to harden before continuing the work, the line limiting the height of the concrete at the face should be made perfectly horizontal, for a slight crack, or at least a noticeable line, may be expected at this point, and if not straight it will be the more unsightly.
524. If for any reason a layer of concrete cannot be carried over the whole area of the wall or foundation, it should never be allowed to taper off to a wedge, but a plank equal in width to the thickness of the layer should be set on edge, firmly secured, and the concrete tamped against it. In the construction of arches, culverts and sewers, such stop planks may well be set normal to the surface of the intrados instead of vertical. In case more than one layer is left incomplete, they should be stepped back, making an offset for each layer of at least one or two feet. The concrete should never be built up on a smooth batter if new concrete is to be joined to it later.
525. Keeping Concrete Moist
All concrete should be kept moist from the time it is in the wall until it has become well hardened. Surfaces exposed to the air should therefore be sprinkled frequently for at least several days after placing. An excellent practice is to cover the surface with burlaps which may be kept saturated, as this not only furnishes the necessary moisture, but protects the work from the direct rays of the sun. The interior of a large mass will probably take care of itself in this regard, but the precaution has sometimes been taken of leaving vertical holes or wells in the mass, which are kept filled with water for some weeks and are then filled with concrete.
526. Finish
Some of the precautions that must be taken to secure a good finish to the face of concrete work have already been mentioned in considering the forms and the methods of deposition. These are usually supplemented, however, by certain special means when the appearance is of much importance.
We must say first, that the application of a plaster of cement mortar to a finished and set concrete face will almost never be permanent. It is seldom that it will adhere with sufficient strength to prevent scaling due to differences in expansion of the materials of different composition and age. If plaster must be used on the face of a wall, it should be applied before the concrete has set, but it is safer to avoid plastering. It is of course advisable to fill with rich mortar any voids that may appear in the face of the work, but such places should be few.
If the molds are removed while the concrete is still moist, the face may be coated with a thin grout and then immediately scraped off with the edge of a trowel. This results in filling the small voids in the face of the work, but does not leave a coat of plaster on the surface to scale off.

Continue to:
prev: Art. 63. Deposition Of Concrete In Air
Table of Contents
next: Art. 63. Deposition Of Concrete In Air. Part 3
Tags
cement, concrete, sand, strength, portland

Topics
 Animals
 Architecture
 Arts & Crafts
 Computers
 Cooking
 Fiction
 Gardening & Planting
 History
 Medicine & Health
 Nature
 New Age
 Outdoors
 People
 Poems
 Personal Development
 Science & Engineering

Discover
 ChestOfBooks

[ Privacy Policy | 
  Terms of Use | 
  About Us |
  Search ]
  
© 2001-2014 Bookdome
Last modified Tue Jul  7 17:55:43 2015

File: science/Cement-Concrete/Art-63-Deposition-Of-Concrete-In-Air-Part-3.html
Art. 63. Deposition Of Concrete In Air. Part 3

Free Books / 
  Science & Engineering / 
  Cement And Concrete / 

Art. 63. Deposition Of Concrete In Air. Part 3

Description
This section is from the book "Cement And Concrete", by Louis Carlton Sabin. Also available from Amazon: Cement and Concrete.
Art. 63. Deposition Of Concrete In Air. Part 3
527. A good finish may be obtained when the molds are smooth if the workmen will force the blade of a spade or shovel between the fresh concrete and the mold, and pull the handle away from the mold. This has the effect of forcing the large stone back from the face and allowing the mortar to flow in. A layer of mortar is thus left next the mold with no marked line of junction between mortar and concrete, as may be the case in using a mortar facing. A similar effect may be produced by throwing the concrete against the face of the mold with such force that the larger pieces of aggregate rebound. In very finely finished work this may mar the surface of the sheathing, but ordinarily this method is effective.
528. When a special layer of mortar is used for facing, there is more danger, perhaps, of making the layer too thick than too thin. As to the richness of the mortar, two parts sand by measure to one volume packed cement is usually sufficient though a more glossy finish may be made if desired, by using equal parts of cement and sand. It is better to avoid too great a variation between the richness of the mortar used for facing and that used in the body of the concrete.
One of the best ways of applying such a layer is to prepare a sheet of steel of width equal to the thickness of one layer of concrete, usually six to eight inches, with two handles on the upper edge to facilitate moving it. At the ends of the sheet, on the side next the mold, rivet short pieces of 1 1/2 in. by in. or 2 in. by 2 in. angle iron. This sheet of iron with the projecting legs of the angles against the face of the molds, forms, with the latter, a space one and one-half or two inches thick, which is to be entirely filled with the finishing mortar made rather moist and tamped lightly with edge rammers. The concrete is filled in behind the iron, after which the latter is withdrawn by means of the handles, and the whole mass is thoroughly rammed. The end sought is that the finishing mortar shall have some approximately definite thickness, and that the stones of the concrete shall be tamped into the finishing mortar, but not through it, and thus destroy any sharp line of demarcation between mortar and concrete, and ensure a perfect bonding of the two. It is evident that this can only be accomplished by placing the mortar and concrete at the same time.
529. One other cautionary remark concerning the use of finishing mortar. With the present state of our knowledge concerning the rates of expansion of mortars and concretes of different composition, it is not considered wise to use too many combinations in the same structure. To illustrate, a pavement or surfacing of a large concrete structure was once built in layers as follows: first, thick natural cement grout was placed on the concrete foundation; second, natural cement concrete; third, Portland cement concrete; fourth, a richer Portland cement concrete; fifth, Portland granolithic; sixth, rich Portland mortar; and seventh, floated with dry Portland cement and sand. We cannot be absolutely sure that this is bad practice, but it would seem that this structure might have served its purpose with fewer varieties of -material, and it is usually considered very doubtful whether Portland cement mixtures will always adhere well to mixtures of natural cement, although the author knows of instances where they have been used in juxtaposition apparently with good results.
530. Granolithic is a facing or surfacing mortar composed of crushed granite and cement. The granite is usually specified to contain no particles larger than J inch to one inch, and about one and one-half to two and one-half parts are used to one volume of cement. This is more frequently used for foot walks and other places where resistance to wear is required, but may also be used to surface walls, to line reservoirs, etc. It will be mentioned again in connection with cement sidewalk construction.
531. Exposed concrete surfaces frequently present a patchy appearance. This may be the result of lack of care in placing the concrete next the mold, or it may be due to variations in the purity of the sand or in the amount of water used in mixing. On mortar-faced work this lack of uniformity is less noticeable. The use of slag sand, or of a little fine pozzolanic material, may be advantageous, and a small amount of lampblack in the facing mortar also tends towards uniformity in appearance.
A very pleasing finish may be given by applying to the set concrete a thin wash of cement and plaster of Paris, though the permanence of such a wash may be open to question. The sheathing should be removed as early as it is perfectly safe to do so, and the concrete surface cleaned from any oil or grease that may have come from the mold planks. The wash, which should be very thin, may be applied with a whitewash brush. A mixture of equal parts Portland cement and plaster of Paris gives a very light gray finish, and one part plaster to three parts cement gives a trifle darker shade.
532. A rubbed finish of excellent appearance may be given by removing the sheathing before the concrete has set very hard, say after twenty-four to forty-eight hours, and rubbing the surface with white brick or with a wooden float. If there are small voids in the surface, it may be covered with a thin grout of equal parts of cement and sand and then rubbed hard with a circular motion. The grout should not leave a scale on the work, the object being only to fill surface imperfections.
If the mold boards are removed at just the proper time, a good finish may be given by rubbing with a wooden float, without the coating of thin grout. A somewhat similar effect is produced by brushing the surface with brooms or stiff brushes.
533. "Pebble Dash"
What is called a pebble-dash finish was used in the construction of a bridge in the National Park at Washington, D. C.1 Eighteen inches of the concrete next the face was made of one part cement, two parts sand, and five parts of gravel and rounded stone from one and one-half to two inches in their smallest diameter. After the removal of the forms the cement and sand were brushed from around the face of the gravel next the surface exposed to view. It was found by experiment that the brushing should be done when the concrete was about twenty-four hours old. At twelve hours the gravel was displaced by the brushing, and after thirty-six hours the mortar had become so hard as to be removed from the surface of the stones with difficulty. The forms were therefore designed so that sections of the lagging could be removed as desired. The Cost of the brushing was said to be about sixty cents per square yard.

Continue to:
prev: Art. 63. Deposition Of Concrete In Air. Part 2
Table of Contents
next: Art. 63. Deposition Of Concrete In Air. Part 4
Tags
cement, concrete, sand, strength, portland

Topics
 Animals
 Architecture
 Arts & Crafts
 Computers
 Cooking
 Fiction
 Gardening & Planting
 History
 Medicine & Health
 Nature
 New Age
 Outdoors
 People
 Poems
 Personal Development
 Science & Engineering

Discover
 ChestOfBooks

[ Privacy Policy | 
  Terms of Use | 
  About Us |
  Search ]
  
© 2001-2014 Bookdome
Last modified Tue Jul  7 17:55:43 2015

File: science/Cement-Concrete/Art-63-Deposition-Of-Concrete-In-Air-Part-4.html
Art. 63. Deposition Of Concrete In Air. Part 4

Free Books / 
  Science & Engineering / 
  Cement And Concrete / 

Art. 63. Deposition Of Concrete In Air. Part 4

Description
This section is from the book "Cement And Concrete", by Louis Carlton Sabin. Also available from Amazon: Cement and Concrete.
Art. 63. Deposition Of Concrete In Air. Part 4
A somewhat similar method is employed in giving to concrete the appearance of cut stone. The materials used in the surfacing mortar are Portland cement and crushed rock, the character of the rock depending upon the color and texture desired in the finish. The molds having been removed after the proper time has elapsed, the mortar covering the face of the particles of crushed rock is removed by brushing or by washing the surface with a weak acid solution, followed by clean water, and finally by an alkaline solution to prevent any further action of traces of the acid which might be left on the face. This last method is said to be patented, "the patent covering the obtaining of a natural stone finish for concrete by mechanical, chemical or other means." 2 It is hoped that such a blanket patent is somewhat less formidable than it appears.
If the sheathing planks of the molds can be removed about twenty-four hours after the concrete is placed, the same effect may be produced without the use of acid. By using plenty of water the cement and finer portions of crusher dust in the face may be washed out with a stiff corn broom, leaving the facets of the crushed rock exposed.
1 Capt. Lansing H. Beach, Corps of Engrs., U. S. A., in charge. Work described by Mr. W. I. Douglas, Engr. of Bridges, D. C, Engineering News, Jan. 22, 1903.
2 Engineering News, May 21, 1903.
534. Pointing And Bush-Hammering
If the molds have been left in place until the concrete is set hard and it is found that the face of the concrete is not what is desired, it may still be improved although it may not be plastered. With this object the face is sometimes tooled with the stone cutter's point to give the appearance of rough pointed or rock face masonry. Grooves may be cut to block off the work into rectangles of the proper size, then a draft of one to two inches may be left along all of these artificial joints, and within the draft line the rough pointing may be done.
A cheaper method, however, is to bush-hammer the entire face, and this tends to mask any lack of uniformity in color or smoothness. Bush-hammering may be done by ordinary laborers at a small Cost, as one man can go over from fifty to one hundred square feet in ten hours, making the Cost from 1 3/4 cents to 3 1/2 cents per square foot, with labor $1.75 per day. Where it is decided beforehand to bush-hammer the work, less pains need be taken in dressing the lagging of the forms.
535. Colors For Concrete Finish
The addition of coloring matter to cement and concrete is not at present widely practiced, and consequently experience has not been sufficient to indicate just what colors may be used without detriment to the work. Lampblack has been most commonly employed, giving different shades of gray according to the amount used. In any large work where the use of coloring matter is desirable and there is not time to institute thorough tests, the advice of a cement chemist should be sought. The dry mineral colors, mixed in proportions of two to ten per cent, of the cement, give shades approaching the color used. Bright colors are difficult to obtain and would not be in keeping with a masonry structure except in architecture.
When mixed with an American Portland cement mortar, containing one part cement to two parts by weight of a yellow river sand, the particles of which are largely quartz, the colors indicated in the following table are obtained.
With no coloring matter added, the mortar was a light greenish slate when dry. Ultra marine green, in amounts up to 8 - per cent, of the cement, had no apparent effect on the color of this mortar. Variations in character of cement and sand will affect the result obtained in using coloring matter. The colors indicated below are for dry mortars ; when the mortar is wet the shades are usually darker. None of the materials mentioned in the table seems to affect the early hardening of the mortar, though very much larger proportions might prove injurious. With red lead, however, even one per cent, is detrimental, and larger proportions are quite inadmissible.
Colored Mortars
Colors Given to Portland Cement Mortars Containing Two Parts River Sand to One Cement.
Dry
Material
Used.
	Weight of Dry Coloring Matter to 100 Pounds of Cement.
	Cost of coloring matter per lb. Ct.

1/2 Pound.
	l Pound.
	2 Pounds.
	4 Pounds.
	
				Dark Blue
		
Lamp Black
	Light Slate .
	Light Gray
	Blue Gray .
	Slate .
	15
	
Prussian
	Light Green
	Light Blue
		Bright Blue
		
Blue . .
	Slate . .
	Slate . . .
	Blue Slate .
	Slate .
	50
	
Ultra Marine
		Light Blue
		Bright Blue
		
Blue
		Slate . . .
	Blue Slate
	Slate .
	20
	
Yellow
						
Ochre . .
	Light Green.
			Light Buff
	3
	
Burnt
	Light Pinkish
		Dull Laven-
		
Umber
	Slate . .
	Pinkish Slate .
	der Pink
	Chocolate .
	10
	
Venetian
	Slate, Pink Tinge . .
	Bright Pinkish
	Light Dull
			
Red . .
	Slate . . .
	Pink . .
	Dull Pink
	2 1/2
	
Chattanooga
	Light Pinkish
		Light Terra
	Light Brick
	
Iron Ore .
	Slate . .
	Dull Pink . .
	Cotta. .
	Red . . Light Brick
	2
	
Red Iron Ore
	Pinkish Slate
	Dull Pink . .
	Terra Cotta
	Red . .
	2 1/2

536. In some cases it may be sufficient to color the surface of the work by painting. Ordinary oil paints are sometimes applied after washing the surface of the wall with very dilute sulphuric acid, one part acid to 100 parts water, but the permanence of such a finish seems very questionable.
The method of obtaining a gray finish by painting with a thin grout of cement and plaster of Paris has already been described (§ 531). Similar methods may be used with the dry mineral colors, and, while their permanency cannot be vouched for, it seems a more reasonable procedure than to paint a concrete surface with oil paints. One pound red iron ore to ten pounds cement mixed dry, and then made into a very thin grout and applied to a well cleaned concrete surface with a whitewash brush, gives a pleasing brick-red color; and a rich dark red is given by one pound red iron ore to three pounds cement. The earlier this is applied after the concrete has set, the more likely is it to remain permanent.

Continue to:
prev: Art. 63. Deposition Of Concrete In Air. Part 3
Table of Contents
next: Art. 64. Placing Concrete Under Water
Tags
cement, concrete, sand, strength, portland

Topics
 Animals
 Architecture
 Arts & Crafts
 Computers
 Cooking
 Fiction
 Gardening & Planting
 History
 Medicine & Health
 Nature
 New Age
 Outdoors
 People
 Poems
 Personal Development
 Science & Engineering

Discover
 ChestOfBooks

[ Privacy Policy | 
  Terms of Use | 
  About Us |
  Search ]
  
© 2001-2014 Bookdome
Last modified Tue Jul  7 17:55:43 2015

File: science/Cement-Concrete/Art-63-Deposition-Of-Concrete-In-Air.html
Art. 63. Deposition Of Concrete In Air

Free Books / 
  Science & Engineering / 
  Cement And Concrete / 

Art. 63. Deposition Of Concrete In Air

Description
This section is from the book "Cement And Concrete", by Louis Carlton Sabin. Also available from Amazon: Cement and Concrete.
Art. 63. Deposition Of Concrete In Air
515. Transporting To Place Of Deposition
In depositing the concrete in place,.care must be taken not to undo the work of mixing. If the concrete is allowed to fall freely a distance of several feet or to slide down an inclined plane, the stones will be likely to separate from the mass, and the result will be a layer of broken stone followed by a layer of mortar. If the concrete is deposited in a pile, the stone will roll down the outside of the cone. This action is especially bad in concrete that is mixed rather dry. The author has seen a pavement foundation in which the limits of each wheelbarrow load of concrete could be distinguished, the foundation presenting the appearance of the cross-section of a honeycomb, made up of irregular hexagons outlined by broken stone having a deficiency of mortar. In all such cases, if the action cannot be avoided by some other method of dumping, then care must be taken to remix the concrete.
There is one method by which the concrete may be deposited by gravity without separation of the materials. This consists in allowing the material to slide down a tube, but the tube must be kept continually full, the concrete being allowed to run out at the bottom only as fast as it is filled in at the top. This method is only applicable where the mixing is continuous, as in the case of machine mixers.
516. Sometimes it will be found possible to mix the concrete so near to the place of deposition that it may be shoveled directly into place. In mixing by hand this is practicable, as the mixing platforms may usually be easily moved, and this method of deposition is carried out even in street work where the concrete is in thin layers and hence requires much moving of platforms.
Where a machine mixer is used that is so mounted as to be portable, the concrete may be delivered in place by a belt conveyor. Such an arrangement for the building of walls and for foundations of pavements, has already been described in Chapter XIV.
The conditions are usually such, however, as to preclude the possibility of mixing the concrete so close to the work that it may be shoveled into place or handled economically on a conveyor of the style mentioned. The next cheapest method is to use a derrick to handle skips or bottom-dump buckets, provided the work is sufficiently concentrated to have one position of the derrick serve to place a large quantity of concrete. The skips should hold about a cubic yard, and if a batch mixer is used, the skip should hold a batch, whatever that may be.
517. If the concrete is mixed on the same level and within less than two hundred feet of the work, wheelbarrows may be used, but for greater distances, carts, or, what is usually cheaper, cars running on a track, should be employed.
For large masses of concrete a cableway may be employed to advantage, provided there is sufficient use for it to repay the high original Cost of plant. The selection to be made from among these common methods is dependent on economy as in handling other material, the only requirements being that the concrete shall be conveyed to place quickly, and that the materials shall not be allowed to separate as a result of any of the manipulation. In laying large quantities of concrete, the difference between success and failure from a financial standpoint may easily rest in the proper transportation of the materials to and from the mixer.
518. Ramming
The concrete should be deposited in horizontal layers about six inches thick, leveled with a shovel and thoroughly rammed. The length of time ramming should be continued and the vigor with which it should be done depend largely on the degree of plasticity of the concrete. If the concrete is made of such a consistency that when struck a smart blow with the back of a shovel a film of moisture will just show on the surface, it should have vigorous ramming to insure a compact mass. A flushing of water to the surface will then indicate when to cease tamping.
With a little more water there is less danger of the larger stones "bridging" and leaving large voids in the mass, and less work will be required to flush water to the surface. With such a consistency, cutting the mass with a spade before starting, the ramming may assist in expelling air bubbles and preventing voids. With still wetter mixtures ramming becomes difficult, as the concrete will soon begin to quake, after which the ramming should not be long continued as the mass is then semi-fluid, and the stones may gradually work themselves to the bottom of the layer, forcing the mortar to the top.
519. Rammers are frequently made of wood, but those of iron are believed to be better. The weight of a rammer is limited by the capacity for work of the man who wields it. They are usually made to weigh from twenty to forty pounds. If a man lifts and drops a forty-pound rammer with forty square-inch face twenty times a minute, he is doing less good to the concrete than if he dropped a twenty-pound rammer with twenty square-inch face forty times a minute. If the face of the rammer exceeds thirty-six square inches, the result is apt to be a mere patting of the surface of the concrete, unless the rammer is so heavy as to require two men to operate it. Iron rammers with face, say, three by six inches, and weighing twenty to thirty pounds, are believed to be the most efficient. Still thinner rammers than this may be necessary in work involving such detail as for filling in between iron beams, and are desirable for tamping near the face of the mold.
520. Rubble Concrete
In massive work the embedding of stones of "one-man size," or larger, in the concrete is a practice that has long been in vogue. The objection is sometimes made that this interferes with the homogeneity of the wall and that variations in expansion may result in injury to the work. It is thought, however, that in large masses this danger is more theoretical than real, and the author sees no objection to this form of construction for many purposes if properly carried out, and it is frequently permitted in important works. Thin walls, the arch rings of bridges, shallow foundations, etc., should not of course be built in this way, because the stresses to which such structures are subjected should be met by a uniform resistance, to avoid the effects of eccentric or irregular loading. In such structures as dams, lock walls, breakwaters, retaining walls, and in many cases bridge piers and abutments, the work may be considerably cheapened without sacrificing the fitness of the structure. The stones thus embedded should be perfectly sound and should not lie nearer one to another than six inches, nor should they lie nearer than this to the face of the wall. The concrete should be mixed rather wet, and much care taken that each stone is completely surrounded by a compact mass of concrete. The stones should be settled into the concrete already laid far enough to assure their having a full bed. Stones used in this manner are sometimes called "plums".

Continue to:
prev: Art. 62. Timber Forms Or Molds. Continued
Table of Contents
next: Art. 63. Deposition Of Concrete In Air. Part 2
Tags
cement, concrete, sand, strength, portland

Topics
 Animals
 Architecture
 Arts & Crafts
 Computers
 Cooking
 Fiction
 Gardening & Planting
 History
 Medicine & Health
 Nature
 New Age
 Outdoors
 People
 Poems
 Personal Development
 Science & Engineering

Discover
 ChestOfBooks

[ Privacy Policy | 
  Terms of Use | 
  About Us |
  Search ]
  
© 2001-2014 Bookdome
Last modified Tue Jul  7 17:55:43 2015

File: science/Cement-Concrete/Art-64-Placing-Concrete-Under-Water-Part-2.html
Art. 64. Placing Concrete Under Water. Part 2

Free Books / 
  Science & Engineering / 
  Cement And Concrete / 

Art. 64. Placing Concrete Under Water. Part 2

Description
This section is from the book "Cement And Concrete", by Louis Carlton Sabin. Also available from Amazon: Cement and Concrete.
Art. 64. Placing Concrete Under Water. Part 2
1 Third Annual Report, Boston Transit Commission.
541. This principle was employed by Mr. Daniel W. Mead in placing concrete in a small shaft in ninety feet of water.1 An eight inch, wrought iron pipe was screwed together in sections, and provided with a hopper at the upper end and a wooden plug at the lower end. After lowering the pipe into the shaft, the pipe was filled with concrete and it was expected that its weight would force out the plug at the bottom when the pipe was raised. On the first attempt, however, the plug failed to drop out, and on raising the pipe the cause was apparent. The plug had evidently leaked, and as the first concrete was dropped into the pipe it had separated, the broken stone being at the bottom, the sand next, and the cement above had so plugged the pipe as to support the weight of the concrete. The second attempt, when a tighter wooden plug was used and a small pipe placed inside the larger one to assist in loosening the plug if necessary, was successful.
542. The Skip
Since in submerged work the concrete should be deposited in as large masses as possible, the use of a large skip will probably give better results than the tremie. A box form may be used with hinged lids at the top to permit filling, and two hinged doors at the bottom which may be opened from the surface by a tripping rope when the box has reached the place for depositing the concrete.
A convenient form of skip is made in two halves, each half having a cross-section either of "a right angled triangle or a quadrant of a circle. The two boxes are hinged at their upper inside corners and the pieces through which the hinge rod passes are prolonged upward, the lowering cables being attached to their ends. Two opening cables are fastened to the outer corners of the boxes. Two sheets of iron may be used as covers to the boxes, being attached to the hinge rod that serves for the two halves of the skip.
It is seen that the skip will work on the principle of a pair of ice tongs. While being filled with concrete the box is supported by the lowering cables, and the hinged lids are kept up by some simple contrivance. When full, the lids are closed and the skip lowered till it rests on the bottom; the skip being, then hoisted slowly by means of the opening cables, the concrete is gently deposited in place. Such skips are supplied by the makers of concrete machinery.
1 Trans. Assn. of Civil Engineers of Cornell University, 1898.
543. In depositing concrete by means of skips it is well to have the latter of large size, holding not less than a cubic yard, and preferably two cubic yards or more. The larger quantity will compact itself better on account of the greater weight, and the surface which is subjected to wash will have a lesser area in proportion to the volume of the mass. The skip should be completely filled with concrete and tightly closed while it is being lowered. It. is important also that the skips be lowered slowly, in order that the inclosed air may be replaced by water without commotion.
544. The Bag
Mr. Wm. Shield 1 devised a bag for depositing concrete under water which is said to work very satisfactorily. The top of the bag is closed, and has a three-quarter inch wrought iron bar fastened across the end with a loop to receive the hook of the lowering line. The mouth of the bag is slightly larger than the upper end, to facilitate the discharge of the concrete. The bag is inverted to be filled, and the mouth is then secured by a turn of a line provided with loops through which a small tapering pin is passed. This pin is attached to a tripping line, and when the bag has reached the place of deposition, a pull of the tripping line releases the pin; when the bag is gently lifted, the concrete is deposited in place with such slight commotion that but little cement is said to be lost.
545. Other Methods Of Depositing In Situ
For deposition under water the materials for concrete are sometimes mixed dry, but this is not good practice. The mere soaking of water into cement does not form a compact mortar; the moistened materials need to be thoroughly mixed and, if possible, rubbed together in order to obtain perfect adhesion. Then, too, if the dry materials are lowered to place and water is suddenly allowed access to the mass, much of the cement will be washed away in the disturbance caused by the sudden inrush of water.
M. Paul Alexandre 2 found by experimenting on mortars of "dry" (stiff), "wet" and "ordinary consistency," that mortars mixed "dry" suffered the greatest decrease in strength by immersion in running water. Mortars mixed "wet" suffered the least loss, though their resistance was less than those mixed to the ordinary consistency, since when not subject to the current of water, the wet mortars gave much lower results than those of ordinary consistency.
1 "Subaqueous Foundations," London Engineering, 1892. Abstract in Engineering News, Vol. xxviii, p. 379.
2 " Recherches Experimentales sur les Mortiers Hydrauliques" par M. Paul Alexandre, pp. 93-96.
546. In order to avoid the washing out of the cement, the concrete is sometimes allowed to partially set before deposition. Mr. Robert W. Kinipple has used this method and advocates its adoption.1 In employing this method, the concrete, which should be deposited when of the consistency of stiff clay, requires careful watching that it does not set so hard as not to reunite after being broken up. Under ordinary supervision, this will probably not prove as successful as some of the other devices, but it may be found valuable under certain circumstances. The writer made a few experiments with this method on a small scale in swiftly running shallow water. Much of the cement appeared to be washed out by the current, but the results were somewhat better than were obtained when the concrete was deposited fresh. (See § 456.) M. Paul Alexandre made some short time experiments on this point, which indicated that but little advantage was gained in allowing the cement to partially set before deposition.

Continue to:
prev: Art. 64. Placing Concrete Under Water
Table of Contents
next: Art. 64. Placing Concrete Under Water. Part 3
Tags
cement, concrete, sand, strength, portland

Topics
 Animals
 Architecture
 Arts & Crafts
 Computers
 Cooking
 Fiction
 Gardening & Planting
 History
 Medicine & Health
 Nature
 New Age
 Outdoors
 People
 Poems
 Personal Development
 Science & Engineering

Discover
 ChestOfBooks

[ Privacy Policy | 
  Terms of Use | 
  About Us |
  Search ]
  
© 2001-2014 Bookdome
Last modified Tue Jul  7 17:55:43 2015
