Repository: lakid/BD

File: science/Cement-Concrete/Art-64-Placing-Concrete-Under-Water-Part-3.html
Art. 64. Placing Concrete Under Water. Part 3

Free Books / 
  Science & Engineering / 
  Cement And Concrete / 

Art. 64. Placing Concrete Under Water. Part 3

Description
This section is from the book "Cement And Concrete", by Louis Carlton Sabin. Also available from Amazon: Cement and Concrete.
Art. 64. Placing Concrete Under Water. Part 3
547. Depositing Concrete In Bags
The second method of depositing concrete under water, namely, by placing the freshly mixed concrete in coarse sacks and immediately lowering them to place, is very convenient under certain conditions. This method is of especial value in leveling a foundation to receive concrete blocks, or to form a base for concrete deposited in situ. Small bags of concrete have been successfully used in filling the spaces between pile heads which were to support an open caisson. In such a case the bags should be lowered to a diver who places and rams them. If the bags be properly leveled and the earth firm, a part of the load is thus transmitted to the material between the pile heads, while if the earth be very unstable, the bag construction compels the piles to act together, giving lateral stiffness to the foundation and tending to prevent over turning.
1 "Concrete Work under water," Proc. Inst. C. E., Vol. lxxxvii. See also "Notes on Concrete," by John Newman, pp. 116 and 117.
548. The bag method was successfully used in replacing with concrete the timber superstructure of the breakwater at Marquette, Mich.1 The main portion of the breakwater was built of monolithic blocks on the rock-filled timber substructure. After removing a portion of the rubble filling, a bed was made for the monolithic blocks by laying concrete in place two feet thick, extending from one foot below to one foot above low water datum. This method was afterward replaced by the use of concrete in bags, which made it safe to remove a lesser amount of the rock filling of the crib at the center, and thus decreased the expense of the work. The bags were of eight ounce burlap made 6 feet long and 6 feet 8 inches in circumference, and held about one ton of concrete. They were filled while lying on a skip specially constructed, so that when the skip was in place it could be tripped and the bag placed in its exact position in the work.
549. In connection with this work a practical indication of the character of the concrete deposited in this manner was given by some small bags of concrete that were laid to protect, during the winter storms, a portion of the crib filling. Mr. Coleman says of this,2 "Only one layer of these sacks, laid slightly overlapping from the lake side of the crib, was used. The sacks were so lightly filled that when laid as described, the average thickness of the concrete covering was not more than six inches. The crib was storm swept many times without-displacing a single sack, and when they were removed in the following spring to facilitate the work, they came away, when pulled up with the floating derrick, a dozen or more at a time, so firmly were they cemented together, and in many cases large rubble stones were lifted up along with them, because of the adhesion of the cement to their surfaces".
550. The Cost of the concrete in bags was as follows: —
Materials, cement, sand, stone, burlaps, etc......$5,281
mixing concrete and filling bags...........912
Transportation...................157
Depositing.....................408
Total Cost per cubic yard..........$6,758
Or, Cost in bags, exclusive of materials . . . . , 1.477
Major Clinton B. Sears, Corps of Engineers, in charge; Mr. Clarence Coleman, Asst. Engineer.
2 Report Chief of Engineers, U. S. A., 1897, p. 2620.
The Cost of the first plan, placing a two foot layer of concrete in situ, where different methods of handling were employed, was, for labor: —
Loading scow with materials............$0.411
mixing concrete..................846
Depositing.....................524
Cost in situ, exclusive of materials......$1,781
551. When concrete bags are used in forming a foundation, the lower layers should usually cover a considerably greater area than that required for the top. Especially is this true if building upon insecure earth. This increased area at the bottom may be obtained by building the sides on a batter, or by the use of footing courses. If the latter are used, they should be so designed that in any case the projection beyond the course next above is not greater than the thickness of the layer.
Before filling the concrete into the bags it should be thoroughly mixed, as for deposition in the ordinary manner. The practice of using dry concrete for this purpose is reprehensible for the same reason as has been given in § 545. It has also been found that if the concrete is mixed and filled into the bags in a dry state, a layer of concrete on the outside may cake before the water has had time to reach the interior portion. The bags should be filled about three-fourths full, leaving the mass free to adjust itself to inequalities in the rock, or to the irregular surface of the previously deposited layer. When strength and compactness are desired, the bags should be placed by a diver and gently rammed. In this way the mass may be well bonded by "breaking joints".
552. Large Masses In Sacks
Very large bags of concrete are sometimes employed, as in the construction of a breakwater at New Haven, England.1 "The top of the breakwater has a width of thirty feet, is ten feet above high water, and is surmounted by a covered way and parapet running along the outer side, both sides battering one in eight. The breakwater is unsheltered from the force of the Atlantic, is founded on the rough, natural sea bottom, and the foundation course has a width of fifty feet; the lower portion of the structure, from the bottom up to a level of two feet above low water, consists of one-hundred-ton sacks of concrete deposited while plastic. The canvas with which the concrete was enveloped was of jute, weighing about twenty-seven ounces per square yard. The sacks were dropped into place by a specially designed steam hopper barge. The 'sack-blocks' in the finished work became flattened to a thickness of about two feet six inches. With the exception of this sack work the breakwater is built of plastic concrete laid in situ" Similar sack-blocks of one hundred sixty tons have been employed in breakwater construction.

Continue to:
prev: Art. 64. Placing Concrete Under Water. Part 2
Table of Contents
next: Art. 64. Placing Concrete Under Water. Part 4
Tags
cement, concrete, sand, strength, portland

Topics
 Animals
 Architecture
 Arts & Crafts
 Computers
 Cooking
 Fiction
 Gardening & Planting
 History
 Medicine & Health
 Nature
 New Age
 Outdoors
 People
 Poems
 Personal Development
 Science & Engineering

Discover
 ChestOfBooks

[ Privacy Policy | 
  Terms of Use | 
  About Us |
  Search ]
  
© 2001-2014 Bookdome
Last modified Tue Jul  7 17:55:43 2015

File: science/Cement-Concrete/Art-64-Placing-Concrete-Under-Water-Part-4.html
Art. 64. Placing Concrete Under Water. Part 4

Free Books / 
  Science & Engineering / 
  Cement And Concrete / 

Art. 64. Placing Concrete Under Water. Part 4

Description
This section is from the book "Cement And Concrete", by Louis Carlton Sabin. Also available from Amazon: Cement and Concrete.
Art. 64. Placing Concrete Under Water. Part 4
1 From London Engineering, quoted in Engineering News, Vol. xxvii, p. 551.
It is evident that this method of depositing concrete in large sacks is peculiarly suited to forming a foundation on a soft bottom, since, if the bags are made to project well beyond the sides of the molded concrete to be deposited above, they act in the double capacity of a mattress to prevent scour, and a foundation for the upper part of the structure.
553. Other Uses For Bags Of Concrete
In the construction of the Merchants' Bridge at St. Louis, bags of concrete were used to check the scour which occurred beneath the upstream cutting edge of one of the caissons while it was being grounded. The bags were thrown into the river at such a distance above the pier that they settled to the bottom at the point where the scour was taking place.
Burlap bags were used at St. Marys Falls Canal for laying concrete under water next the face of the form to prevent washing of the cement in building concrete superstructure for canal walls. As the bags were placed by hand they were made to hold only about two cubic feet of concrete.
554. Paper Sacks
Paper sacks are sometimes employed instead of jute bags. Dr. Martin Murphy 1 describes the methods employed in filling steel cylinders for the substructure of the Avon Bridge as follows: "Bags made of rough brown paper well stiffened with glucose, were employed and slipped into the water over the required place of deposition. Each bag held about one cubic foot of concrete; smaller ones were used between dowels. The bags were quickly made up and dropped one after another, so that the one following was deposited before the cement escaped from the former one. The paper was immediately destroyed by submersion, and the cement remained; it could not escape. The bags Cost one dollar thirty-five cents per hundred, or thirty-five cents per cubic yard." The success of this method will depend upon the character of the sacks, for in some experiments on a small scale with sacks of stiff manila paper the author found that the bags were not destroyed, and that no adhesion took place between the separate sacks.
" Bridge Substructure and Foundations in Nova Scotia," by Martin Murphy. Trans. A. S. C. E., Vol. xxix, p. 629.
555. The Block System Of Concrete Construction
The advantage of the block system of construction lies in the fact that the individual blocks may be made with the greatest care, and as they are allowed to harden thoroughly before being put in place, the loss of cement incident to the other systems is avoided. There is, however, the difficulty of forming a joint between adjacent blocks. The joints are of great importance when small blocks are employed, since the latter may not have sufficient weight to escape being washed out of the work. Large blocks may make a very solid structure by being simply superimposed, but special hoisting machinery will be required to place such blocks.
Sometimes a large bed of mortar is laid in coarse sacking and carefully lowered and spread on the block last laid, the next block being placed upon it immediately. A very rich mortar should be used for this purpose. Usually, however, it is not attempted to place mortar in the horizontal joints in concrete block work laid under water, but it is considered that all vertical joints should be filled with rich Portland cement mortar when the work is to be exposed to wave action. If settlement is anticipated, and large blocks are used, no attempt should be made to break joints in the direction of the longer dimension of the work, but the blocks should bond in a direction transverse to the wall. Concrete blocks may be advantageously employed to form the faces of a structure built under water or exposed to wave action, the concrete hearting or backing being built in situ.
556. For convenience in handling, a groove to receive a chain or cable should be left down two sides and across the bottom of the blocks to enable them to be placed close together and to facilitate the withdrawal of the hoisting chain. These grooves may afterward be filled with concrete; such recesses are sometimes molded for the sole purpose of filling them with fresh concrete when in place, and thus binding the work together. The molds for forming the blocks should be carefully made in order that the finished blocks may have good bearings one upon another. If the corners are rounded, they are less likely to be chipped off in handling or by having an undue strain come upon the corner when in place.
1 Report Chief of Engineers, 1897, p. 2624.
If any recesses are desired in the blocks, the pieces placed in the mold to form them should be trapezoidal in cross-section with the longer parallel face against the side of the mold. If such filling pieces are made rectangular, difficulty will be experienced in removing them when the concrete has set. The molds should, of course, be so constructed as to be readily taken apart to be used again. The opposite sides may be kept from spreading by rods which pass through the mold, but such rods are an inconvenience in packing the concrete into the mold, and it is therefore better to truss the mold outside. If such tie rods are used, they may be left imbedded in the concrete, or removed with the mold, as desired.
557. Cost Of Molding Blocks
An illustration of the use of the. block method is furnished in the United States breakwater at Marquette.1 The general plan of this breakwater has already been briefly noted and two methods of laying a two foot layer of subaqueous concrete, as a foundation for monolithic blocks forming the superstructure proper, have been described. A third method was to mold footing blocks, seven feet by five feet in section and two feet high, which were afterward laid flush with the lake side of the substructure cribs and filled in behind with concrete laid in place. The footing blocks thus assured a good quality of concrete beneath the toe of the monolithic block on the lake side where it was most necessary to provide a good foundation, and also served as a protection behind which the remainder of the two foot layer could be placed with greater facility.
Many of these blocks were built during the winter in a shed artificially heated, the materials being thawed out as required. The molds were of six by six inch and four by four inch pine, lined with two by eight inch plank dressed on one side. Strips of trapezoidal cross-section, nailed inside the mold, provided for two parallel grooves on the bottom and two sides of the block to receive hoisting chains. A dovetail at the back of the block was also formed by three wedge-shaped pieces placed against the back face of the mold. The Cost per cubic yard of making forty blocks is as follows: —
1.42 bbls. Portland cement, at $2.75........$3.90
.45 cu. yd. sand, at $0.45.............20
1.0 cu. yd. stone screenings passing 3/4" sieve, at $1.10, 1.10
Cost materials in concrete per cu. yd..... $5.20
Superintendence, labor and watchman.......$2.21
Fuel.......................31
10 per cent, of Cost of warehouse and molds.....52
Total Cost of making per cu. yd........ 3.04
Total Cost per cu. yd. of blocks ready to place in work............... $8.24

Continue to:
prev: Art. 64. Placing Concrete Under Water. Part 3
Table of Contents
next: Chapter XIX. Concrete, Steel
Tags
cement, concrete, sand, strength, portland

Topics
 Animals
 Architecture
 Arts & Crafts
 Computers
 Cooking
 Fiction
 Gardening & Planting
 History
 Medicine & Health
 Nature
 New Age
 Outdoors
 People
 Poems
 Personal Development
 Science & Engineering

Discover
 ChestOfBooks

[ Privacy Policy | 
  Terms of Use | 
  About Us |
  Search ]
  
© 2001-2014 Bookdome
Last modified Tue Jul  7 17:55:43 2015

File: science/Cement-Concrete/Art-64-Placing-Concrete-Under-Water.html
Art. 64. Placing Concrete Under Water

Free Books / 
  Science & Engineering / 
  Cement And Concrete / 

Art. 64. Placing Concrete Under Water

Description
This section is from the book "Cement And Concrete", by Louis Carlton Sabin. Also available from Amazon: Cement and Concrete.
Art. 64. Placing Concrete Under Water
537. In building a concrete structure under water where the site cannot be coffered, it must be expected that the expense of the work will be increased, and the quality of concrete poorer. The methods employed for subaqueous construction are: 1st, the laying of freshly mixed concrete in roughly prepared forms; 2d, placing the fresh concrete in bags of burlap or canvas which are deposited while the concrete is still soft; and 3d, molding in air concrete blocks which are placed in the work when well set.
In the first method some cement will certainly be washed out of the concrete, the extent of this loss depending upon the condition of the water in which the work is done (i.e., its depth and the amount of current and wave action) and the care with which the concrete is lowered to place. Tamping cannot be done with this method, and any movement of the concrete to level it will cause further loss of cement.
In the second method the loss of cement will be much less, but the adhesion between the different masses will be slight. In the third method there is no loss of cement and the concrete can be well rammed; but if small blocks are used, there may be difficulty in so placing them under water as to make a solid structure, while if large blocks are used, special hoisting machinery is required to handle them.
538. Depositing In Place
The first method mentioned above, depositing fresh concrete in place, is usually the cheapest and most expeditious method, though it is not likely to give the best results. When concrete is lowered through water, there is a tendency for the cement to separate from the sand and stone. This tendency seems to be exhibited in a more marked degree with some cements than with others. In connection with the construction of the concrete foundations of the Charlestown bridge, a test was devised for determining the relative values of the different lots of cement for depositing in water.1 Concrete was laid, through a small chute, in a cement barrel placed in a hogshead filled with salt water. It was found that while some specimens would retain their form after twenty-four hours when the barrel was removed, others showed but little cohesion after twenty-four to forty-eight hours. In the former, the cement and gravel remained well distributed throughout the mass, but in the latter much of the cement had separated from the gravel, and settled in the bottom of the barrel, where it remained in an inert state, while the central portion of the concrete, robbed of its cement, had many voids. As a result of this test, some lots of cement were not accepted for use.
The finest portion of the cement is very liable to separate from the remainder as the concrete passes through the water, and if subjected to the action of waves or a current, much of the cement will be washed away. In exposed situations it is especially necessary to inclose the site of the work with sheet piling or cribs, or a wall constructed by the bag or block method. When the water level outside the form is constantly changing, the flow of water through' the joints in the sheathing is especially effective in washing out the cement, and in such conditions the sheathing should be made as nearly water-tight as possible. To this end tongue and groove lagging may be used, or the face of the mold may be covered with tarred felt, or canvas, tacked in place.
539. Laitance is the term applied to the whitish spongy material that is washed out of concrete when it is deposited in water. Before settling on the surface of the concrete, which it does slowly, it gives to the water a milky appearance, hence the name. In fresh water this semi-fluid mass is composed of the finest flocculent matter in the cement, containing generally hydrate of lime. It remains in a semi-fluid condition for a long time and acquires very little hardness at the best. In sea water the laitance is more abundant and is made up of silica, lime and magnesia, with carbonic acid and alumina, its exact composition depending upon the character of the cement. This interferes seriously with the bonding of the layers of concrete, and when it has settled it should be cleaned from the surface before another layer is placed.
1 Report of Mr. William Jackson, Chief Engineer. Third Annual Report Boston Transit Commission.
540. The Tremie
A method frequently employed to prevent, as much as possible, the loss of cement, is to make use of a large tube of wood or sheet iron, made in sections so that its length is adjustable, and provided with a hopper at the upper end. Such a tube is called a tremie. The hopper is always above water, and the lower end of the tube, which may also terminate in a hopper, rests upon the bottom of the foundation.
The tremie is first filled with concrete, a box placed over the lower end serving to prevent the escape of the concrete while the tube is being lowered until the end rests upon the bottom. The tube is then lifted from the bottom sufficiently to allow the concrete to escape as fast as fresh concrete is added at the top. The surface of the concrete in the tube should be kept continuously above the water surface. The tremie may be held in position by a crane, or it may be so supported as to allow of two motions at right angles to each other. Such an arrangement was used in building the piers for the Boucicault Bridge, the tube traveling along a platform, which in turn could move on a track at right angles to the first motion. In using a tremie the thickness of a layer may be regulated at will.
In the construction of the Charlestown Bridge 1 a tube was used fourteen inches in diameter at the bottom, and about eleven inches in diameter at the neck, above which was a hopper to receive the concrete. When the attempt was made to place too thick a layer at one operation, it was found that the charge was likely to be lost, and the best results were believed to be obtained with layers two feet to two and one-half feet thick. Some experiments were made with a plug designed to keep the water from flowing up through the concrete when the tube was being refilled after a loss of the charge. This plug was made with a central core of wood and sides of canvas expanded by steel ribs. It worked fairly well, but its use was not continued.

Continue to:
prev: Art. 63. Deposition Of Concrete In Air. Part 4
Table of Contents
next: Art. 64. Placing Concrete Under Water. Part 2
Tags
cement, concrete, sand, strength, portland

Topics
 Animals
 Architecture
 Arts & Crafts
 Computers
 Cooking
 Fiction
 Gardening & Planting
 History
 Medicine & Health
 Nature
 New Age
 Outdoors
 People
 Poems
 Personal Development
 Science & Engineering

Discover
 ChestOfBooks

[ Privacy Policy | 
  Terms of Use | 
  About Us |
  Search ]
  
© 2001-2014 Bookdome
Last modified Tue Jul  7 17:55:43 2015

File: science/Cement-Concrete/Art-65-Monier-System.html
Art. 65. Monier System

Free Books / 
  Science & Engineering / 
  Cement And Concrete / 

Art. 65. Monier System

Description
This section is from the book "Cement And Concrete", by Louis Carlton Sabin. Also available from Amazon: Cement and Concrete.
Art. 65. Monier System
560. A much more picturesque beginning of the concrete-steel industry is furnished in the story, quite true, that about 1876, a French gardener, Jean Monier, used a wire netting as the nucleus about which to construct his pots for flowers and shrubs, and seeing that the practice might be extended, he called to his aid engineers and capitalists who developed the Monier system of construction.
This system consists of imbedding in the concrete two sets of parallel rods at right angles to each other, the rods of the two sets being tied together with wire at all intersections.
1 Proc. Am. Soc. Mech. Engrs., Vol. iv, p. 388.
The larger wires run in the direction of the greater tensile stresses and are usually spaced two to four inches apart. The rods at right angles to these main tension members are to assist in distributing the stress to the main members and may be of smaller diameter.
The iron rods in this system are designed primarily to resist the tension only, and the form of the bars is not such as will stiffen the structure while the concrete is fresh. In an arch, two systems of netting are used, one near the intrados and one near the extrados.
561. The main advantages which this system has over some of its competitors are the simple shapes required, that is, round rods, which may always be obtained without difficulty, and the fact that these may be so readily put together by ordinary workmen under supervision. This system is especially adapted to vertical walls, whether curved or straight, and found its first extensive use in the construction of tanks and reservoirs. It has been extended, however, to the construction of sewers, floors, roofs, and arch bridges.
One of the practical disadvantages of the system is that the nets are somewhat difficult to handle and keep in position, and in thin sections it has not been found practical to imbed the nets in concrete containing broken stone of the ordinary size. The use of cement mortar, usually one part cement to three sand, has been found necessary in order to get a perfect connection between the wires and the body of the work. This, of course, increases the Cost. Another objection has been urged against it, namely, that the transverse rods do not in general have any duty to perform, and are simply a waste of material so far as the final strength of the structure is concerned. While this may be so in certain forms of construction, it may be met by the statement that these cross-rods may be made as small as desired if they are to act merely as spacers for the main rods. In slabs, walls, etc., however, these cross-rods have a purpose, and in some other systems members are supplied to fulfill this necessary function.
562. Some very bold arches have been built on the Monier system, including three bridges in Switzerland having 128 foot span, 11 foot rise, and a thickness of but 6 2/3 inches at the crown and 10 inches at the abutments.
A Monier arch of 32.8 foot span, rise one-tenth of span, width 13.2 feet, in which the mortar at the crown was six inches thick and eight inches at the abutments, was tested in Austria in 1890. It held a fifty-three ton locomotive on half the arch, and finally failed at the abutments under a load of 1,700 pounds per square foot over half the span.
563. Pipes are now made by this system at yards and transported to the place of use. It has also been used as a substitute for iron in cylinders for bridge piers. A novel use of this system consists in making a pipe covering for piles exposed to marine borers. The pipe, which is long enough to reach from above the water surface to below the bed of the waterway, is slipped over the head of the pile and settled a short distance into the mud or silt of the bottom with the aid of a water jet. A question, however, has been raised as to the action of concrete and iron in combination in sea water on account of the possible setting up of galvanic action.

Continue to:
prev: Chapter XIX. Concrete, Steel
Table of Contents
next: Art. 66. Wunsch, Melan, And Thacher Systems
Tags
cement, concrete, sand, strength, portland

Topics
 Animals
 Architecture
 Arts & Crafts
 Computers
 Cooking
 Fiction
 Gardening & Planting
 History
 Medicine & Health
 Nature
 New Age
 Outdoors
 People
 Poems
 Personal Development
 Science & Engineering

Discover
 ChestOfBooks

[ Privacy Policy | 
  Terms of Use | 
  About Us |
  Search ]
  
© 2001-2014 Bookdome
Last modified Tue Jul  7 17:55:43 2015

File: science/Cement-Concrete/Art-66-Wunsch-Melan-And-Thacher-Systems.html
Art. 66. Wunsch, Melan, And Thacher Systems

Free Books / 
  Science & Engineering / 
  Cement And Concrete / 

Art. 66. Wunsch, Melan, And Thacher Systems

Description
This section is from the book "Cement And Concrete", by Louis Carlton Sabin. Also available from Amazon: Cement and Concrete.
Art. 66. Wunsch, Melan, And Thacher Systems
564. Wunsch System
This system, which was invented in 1884 by Robert Wunsch of Hungary, consists of two iron members of angle irons and plates imbedded in concrete, the lower member being arched and conforming to the outline of the soffit, while the upper one is horizontal and continuous. The two members are riveted together at the crown, and at the abutment are rigidly connected by a vertical member. The several systems of rib bracing thus constructed are connected laterally at the abutment by channel bars running transverse to the arch and riveted to the bottom of each vertical in the abutment. Assuming that the abutments are stable, it is evident that we have here not simply an arch, but also some elements of the cantilever. The spandrels being built up solid of concrete, there is no definite arch ring, and the quantity of material required, especially in long spans, is likely to be much greater than in other systems. On the other hand, the great depth at the springing permits the use of concrete only moderately rich in cement.
565. A bridge of this type, built at Neuhausel, Hungary, consists of six spans of about 56 feet each, rise 3.7 feet, thickness at crown 9.8 inches, and at springing line 54.3 inches.
The total width of the arch was 19.7 feet and contained thirteen systems of arch ribs. Concrete in the abutments below water was made mainly of Roman cement. Above water it was composed of one part Portland to eight or ten parts sand and gravel. Ten to twelve inches of the arch was built of strong Portland concrete rammed in layers at right angles to radial lines of the arch, special care being taken with that part below the bottom arched member. An arch was usually completed in one day, and the centers remained in place thirty to forty days, the greatest settlement on the removal of centers being two-thirds of an inch. This bridge contained 1,346 cubic yards of concrete and 88,180 pounds of iron, and Cost, complete, $13,700.
566. Melan System
This system, invented by an Austrian engineer, Joseph Melan, consists of arched ribs between abutments as in bridges, or between beams or girders as in floor construction, the space between the ribs being filled with concrete. Steel I-beams curved to the proper form are usually employed for the reinforcement, though angle iron flanges with lattice connections have been used in some of the large bridges. The steel members extend into the piers or abutments and are there connected by angles or other shapes, and firmly imbedded in the concrete.
567. This system as adapted to bridge construction has probably met with greater favor among American engineers than any other form. Perhaps this is because of the stiffness of the form of iron beam used, and because by assuming a rather high fiber stress for steel the reinforcement may be designed to withstand the entire bending moment without excessive dimensions for the steel members. There is thus a feeling of security in its use that is not felt in the same degree with other systems. The arch dimensions are determined by computing the forces and required thickness of arch ring after assuming certain safe working stresses for the steel and concrete; but if desired, the size of steel members may then be increased slightly where necessary to such dimensions that with unit stresses of, say, one-half the elastic limit, the entire bending moment shall be taken by the steel. Some of the largest bridges built after this system in the United States are the five-span bridge at Topeka, Kan., and the three-span bridge at Paterson, N. J.
568. Thacher System
A modification of the Melan system is that invented and patented by Mr. Edwin Thacher. Steel bars are used in pairs and imbedded in the concrete near the intrados and extrados of the arch and extending well into the abutments. The bars of each pair may be connected by bolts or stirrups, though Mr. Thacher's original idea seems to have been to have no connection between two bars of a pair except through the concrete. The bars are provided with projections which may be in the form of rivet heads, lugs, or bolts, to increase the resistance of the bars to slipping in the concrete.
569. Mr. Thacher has more recently designed a special form of rolled bar having projections that serve the same purpose as the rivet heads mentioned above. Several bridges have been built on this system, one of the most notable of these being the Goat Island bridge at Niagara Falls, one span of which is 110 feet in length.
570. In the construction of arch bridges many of the other systems are simply modifications of the Melan. The shapes of the steel members may have different forms, and the connections between the pairs of bars forming the arch ribs may vary to suit the idea of the inventors. But though these systems lose their identity in long-span arches, their distinctive features are more apparent in the construction of floors, roofs, columns, etc.

Continue to:
prev: Art. 65. Monier System
Table of Contents
next: Art. 67. Other Systems Of Concrete-Steel
Tags
cement, concrete, sand, strength, portland

Topics
 Animals
 Architecture
 Arts & Crafts
 Computers
 Cooking
 Fiction
 Gardening & Planting
 History
 Medicine & Health
 Nature
 New Age
 Outdoors
 People
 Poems
 Personal Development
 Science & Engineering

Discover
 ChestOfBooks

[ Privacy Policy | 
  Terms of Use | 
  About Us |
  Search ]
  
© 2001-2014 Bookdome
Last modified Tue Jul  7 17:55:43 2015

File: science/Cement-Concrete/Art-67-Other-Systems-Of-Concrete-Steel.html
Art. 67. Other Systems Of Concrete-Steel

Free Books / 
  Science & Engineering / 
  Cement And Concrete / 

Art. 67. Other Systems Of Concrete-Steel

Description
This section is from the book "Cement And Concrete", by Louis Carlton Sabin. Also available from Amazon: Cement and Concrete.
Art. 67. Other Systems Of Concrete-Steel
571. The Hennebique System
The rods are here arranged in pairs, one above the other, in a vertical plane. In girders, the bar in the tension side is straight, while the other one of the pair is horizontal for a short distance along the center of the span, the ends being inclined upward near the ends of the beam. The two bars are connected by bent straps or U-bars so that the steel reinforcement may be compared to a queen post truss within the concrete. This system has been used in the construction of bridges, both arch and girder, floors, roofs, stairways, etc., but it is in beams and girders that its distinguishing characteristics are best displayed.
572. A beautiful arch on this system is the bridge over the river Vienne at Chatellerault, France, consisting of three spans, the central one of which is 164 feet long, with rise of 15 feet, 8 inches. Four arch ribs 20 inches deep support the roadway, 25 feet wide, by posts forming a skeleton spandrel.
573. Kahn System
In this system, which is somewhat similar to the Hennebique, the distinguishing feature is the care taken to provide against shear, or against that combination of tension and shear which tends to cause failure in a beam by cracks that extend diagonally upward toward the center of span from near the points of support. The steel plates forming the tension members are sheared longitudinally at intervals, and short ends are bent up at an angle of forty-five degrees with the horizontal. These ends, which may be compared to the tension diagonals of a truss, are thus a part of the main steel member, and the stress is transferred directly to the latter without dependence on the concrete.
The advantages are the great resistance offered by the bar to being pulled out of the concrete and the thorough manner in which all tension stresses may be provided against. The main disadvantages would seem to be the necessity of detailed shop work for each size of girder, the inconvenience of shipping the steel in its complete form and the difficulty of thoroughly tamping the concrete around the diagonals.
574. The Ransome System
One of the earliest patents to be issued in this country for a method of using concrete and iron in combination was that issued to Mr. E. L. Ransome in 1884. The valuable and distinctive feature of this system is the use of a square bar that has been twisted cold. This twisting not only insures a good bond between the concrete and iron, but actually somewhat increases the strength of the bar.
In building beams with twisted bars as tension members, the latter are given a slight inclination from the center upward toward the ends. For use in buildings, as in floors and columns, and for covers to areaways, and similar uses, this system is largely employed.
575. Roebling System
As its name implies, wire forms the main feature of this system, and in a general way it resembles the Monier. Its application thus far is found principally in floor construction, two distinct methods being used. In the arched floor a wire netting, stiffened by round steel rods woven through it is sprung between the lower flanges of the main I-beams of the floor. This netting, further stiffened and held in place by iron rods running parallel to the axis of the arch, forms a permanent center for the placing of the concrete, which fills all of the space to the level of the top of the I-beams. A level ceiling below is obtained by a similar netting laid flat against the under side of the I-beam and fastened thereto. This acts as a wire lath to receive a coat of plaster. If the level ceiling is not necessary, the plaster may be applied to the under side of the arch netting, in which case the lower flange of the I-beam should be encased in concrete to protect it from corrosion and fire.
576. For lighter loads, flat bars are placed at suitable intervals above and below the I-beams and clamped to the flanges. To these bars the wire netting is attached, a thin layer of concrete laid on the upper wire incasing the bars, and plaster applied to the lower netting forming the ceiling. Cinder concrete is usually employed with this system.
577. Expanded Metal
The use of what is commonly known as expanded metal lath has been extended to concrete-steel construction. As in the Monier and Roebling systems, the strength and stiffness of the structure are increased by the use of steel rods in connection with the expanded metal, the chief duty of the latter, where great strength is required, being that of a distributing member. Expanded metal is made from sheet steel by shearing short slits parallel to the grain, and extending the sheet at right angles to the slits, resulting in a network of diamond shaped openings. The metal used is of all weights up to one-quarter inch thick with meshes six inches long.
578. The steel bars used in connection with expanded metal by the St. Louis Expanded Metal Fireproofing Co. are square, with frequent corrugations surrounding the bar. These corrugations serve only to prevent the slipping of the bars in the concrete without adding to the strength.
The applications of this system include conduits, sewers, and walls of buildings, as well as floors and roofs.

Continue to:
prev: Art. 66. Wunsch, Melan, And Thacher Systems
Table of Contents
next: Art. 68. The Strength Of Combinations Of Concrete And Steel
Tags
cement, concrete, sand, strength, portland

Topics
 Animals
 Architecture
 Arts & Crafts
 Computers
 Cooking
 Fiction
 Gardening & Planting
 History
 Medicine & Health
 Nature
 New Age
 Outdoors
 People
 Poems
 Personal Development
 Science & Engineering

Discover
 ChestOfBooks

[ Privacy Policy | 
  Terms of Use | 
  About Us |
  Search ]
  
© 2001-2014 Bookdome
Last modified Tue Jul  7 17:55:43 2015
