Repository: lakid/BD

File: science/Cement-Concrete/Art-68-The-Strength-Of-Combinations-Of-Concrete-And-Steel.html
Art. 68. The Strength Of Combinations Of Concrete And Steel

Free Books / 
  Science & Engineering / 
  Cement And Concrete / 

Art. 68. The Strength Of Combinations Of Concrete And Steel

Description
This section is from the book "Cement And Concrete", by Louis Carlton Sabin. Also available from Amazon: Cement and Concrete.
Art. 68. The Strength Of Combinations Of Concrete And Steel
579. While we have in this country been somewhat slow in acknowledging the worth of concrete-steel construction, there is now a strong interest displayed in the subject; many experiments are being made in our educational and commercial laboratories and the theory of the action of concrete and steel in combination is being rapidly developed. It is natural that in the investigation of a form of construction permitting so many variations in methods of preparation, that the opinions now advanced, based on insufficient data, should be more or less conflicting.
580. Experiments
The experiments of M. A. Considere, made in France between 1898 and 1901, which have been made more available to us through the translation and collection of his articles on the subject by Mr. Moisseiff,1 are exceedingly valuable. The effect of the quality of the steel and the concrete, of repeated loads, of changes in volume in hardening, and many other points are carefully analyzed by experiment and theory.
One of the most important deductions drawn by M. Considere is that fibers of concrete within what may be called the sphere of influence of a reinforcing rod of iron or steel, is capable of enduring very much greater elongations without visible fracture than similar concrete without reinforcement. The explanation advanced for this is that the steel so distributes the stress throughout the length of the concrete in tension that the development of insipient fractures or excessive elongations at the weaker sections of the concrete is prevented until each section has taken its maximum load. The conclusion to which this theory leads is that the resistance of the concrete throughout the area of influence of the steel reinforcement, is maintained far beyond that degree of deformation which, in concrete not reinforced, would cause its rupture.
581. Neglect Of Tensile Strength
Notwithstanding these conclusions, it is believed that it is sufficient in most cases of design to neglect the tensile strength of the concrete in concrete-steel combinations. This course may be defended by the following considerations. The tensile strength of concrete is, at best, not usually above two hundred to four hundred pounds per square inch. If the stress on the extreme fibers of a beam is three hundred pounds, and we consider that this stress decreases uniformly toward the neutral axis, the mean stress is but one hundred fifty pounds per square inch. Again, if we disregard M. Considered conclusions, we find that since the modulus of elasticity of steel is, say, fifteen times that of concrete, the former is only stressed to forty-five hundred pounds per square inch when the imbedding concrete has reached its ultimate strength.
1 " Reinforced Concrete," by Armand Considere, McGraw Publishing Co., New York.
582. The resistance of concrete to tension may easily be destroyed or impaired by accident, especially when fresh. The properties of concrete vary so much with the materials, the proportions, and the manipulation, and the investigation of the behavior of concrete and steel under stress is as yet so incomplete, as to make refinements in theoretical treatment not only unwarranted but really undesirable for practical purposes, since they lead to the appearance of greater accuracy than is in reality attainable.
It is true that by the judicious selection of values for the constant appearing in formulas for the strength of concrete-steel beams, the results of such formulas sometimes show a remarkable agreement with the results of that series of actual tests for which the constants have been selected; but one has only to recall his experience in other lines, hydraulics for instance, to realize the importance of the almighty constant. The opinion sometimes advanced, that the strength of a given concrete-steel beam may be as accurately derived by formula as can the strength of a steel beam, the writer does not believe to be tenable, at least in the present state of our knowledge concerning the behavior of concrete.
583. To neglect the tensile strength of the concrete will result in a slight increase in the required area of steel reinforcement, and, in so far as the tensile strength of the concrete may be developed, will tend to make the compression side of the beam weaker than the tension side. The only objection to this is that the failure of the beam, though at a higher load, may be more sudden. This possibility, however, seems less serious than the error of depending on the tensile strength of the concrete only to find it lacking at the critical moment.
Since the aim here is to develop a formula that may be used with safety in the design of structures, and since to neglect the tensile strength of the concrete is to add an unknown, though probably small, factor of safety, the tensile strength will not be considered in the following analysis.

Continue to:
prev: Art. 67. Other Systems Of Concrete-Steel
Table of Contents
next: Art. 69. Concrete-Steel Beams With Single Reinforcement
Tags
cement, concrete, sand, strength, portland

Topics
 Animals
 Architecture
 Arts & Crafts
 Computers
 Cooking
 Fiction
 Gardening & Planting
 History
 Medicine & Health
 Nature
 New Age
 Outdoors
 People
 Poems
 Personal Development
 Science & Engineering

Discover
 ChestOfBooks

[ Privacy Policy | 
  Terms of Use | 
  About Us |
  Search ]
  
© 2001-2014 Bookdome
Last modified Tue Jul  7 17:55:43 2015

File: science/Cement-Concrete/Art-69-Concrete-Steel-Beams-With-Single-Reinforcement-Part-4.html
Art. 69. Concrete-Steel Beams With Single Reinforcement. Part 4

Free Books / 
  Science & Engineering / 
  Cement And Concrete / 

Art. 69. Concrete-Steel Beams With Single Reinforcement. Part 4

Description
This section is from the book "Cement And Concrete", by Louis Carlton Sabin. Also available from Amazon: Cement and Concrete.
Art. 69. Concrete-Steel Beams With Single Reinforcement. Part 4
Mod.Elas. Concrete
	1,000,000.
	2,000,000.
	3,000,000.
	4,000,000.
	
Working Stress of Concrete in Compression.
	Moment Equals d^2 Times.
	Steel.
	Moment Equals d2 Times.
	Steel.
	Moment Equals d^2 Times.
	Steel.
	Moment Equals d^2 Times.
	Steel.
	
Sq. Ins. Area Equals d Times.
	PerCent. of Area Section.
	Sq. Ins. Area Equals d Times.
	PerCent. of Area Section.
	Sq. Ins. Area Equals d Times.
	PerCent. of Area Section.
	Sq. Ins. Area Equals d Times.
	Per Cent, of Area Section.
	
Lbs. per Sq. In.
	a
	b
	c
	a
	b
	c
	a
	b
	c
	a
	b
	c
	
100 200 300 400 500 600
	14.1 43.1 78.1 115.0 156.0 195.0
	.018 .060 .114 .174 .240 .309
	.15 .50 .95 1.45 2.00 2.58
	8.2 28.2 54.7 86.2 120.0 156.0
	.013 .046 .090 .142 .200 .262
	.11 .38 .75 1.18 1.67 2.18
	5.9 20.9 42.2 68.1 97.1 129.0
	.007 .027 .055 .092 .133 .180
	.06 .23 .46 .77 1.11 1.50
	4.5 16.4 34.4 56.4 81.7 109.4
	.006 .021 .044 .074 .109 .149
	.05 .18 .37 .62 .91 1.24

Note: — Above table derived from equations (4), (5) and (6) by making the following assumptions: E. = 30,000,000, fs = 10,000 lbs. per sq. in.
595. For example, suppose we wish to know the strength of a beam ten inches deep (d = h — i = 10 in.) and the amount of steel required to develop a stress in the concrete of 400 lbs. per square inch when the stress in steel is 10,000 lbs. per sq. in., and the modulus of elasticity of the concrete is assumed at 3,000,000. In column a under 3,000,000 modulus, and opposite 400 lbs. stress, we find 68.1; then the moment of resistance of a beam one inch wide is 68.1 inch-lbs. X 10 X 10 = 6,810 inch-lbs., and the resistance of a beam 12 inches wide is 6,810 foot-lbs. The area of steel required in 12 inches width of beam is .092 d or 0.92 sq. in. This beam is reinforced with .77 of one per cent, steel. Similar tables may be prepared for other values of Es and fs if desired.
596. In Table 161 the equations have been completely solved for certain typical values of Ec and fc, assuming the values for Es and fs of thirty million and ten thousand respectively, as in Table 160. Having computed the bending moment, and fixed upon the probable safe working stress and modulus of elasticity of the concrete which it is proposed to use, it is only necessary to take from the table the required depth of beam and the amount of steel reinforcement required.
For example, a girder 10 feet long supported at the ends carries two loads of 5,000 pounds, each load being 2.5 feet from a support.
If the width of girder is 15 inches, working stress of concrete 300 lbs. per sq. in. and modulus of elasticity of concrete 1,500,000, what is the required depth of girder and area of steel in tension side?
The maximum bending moment (neglecting weight of beam) is 12,500 ft.-lbs. throughout the central five feet. The required moment of resistance for twelve inches in width is 12/15 of 12,500 = 10,000 ft.-lbs. Looking in the table for this bending moment under 300 lbs. stress and 1,500,000 modulus, we find it is between d = 12 and d = 14, or at about d = 13 inches. If we allow 2 inches below center of steel reinforcement, we have total depth of beam, h = 13 + 2 = 15 inches. In the same lines we find area of steel for 12 inch width between 1.08 and 1.26, or, say, 1.17; then for 15 in. width the required area is 15/12 X 1.17 = 1.46 sq. in. The bars should not be more than 3 to 6 inches apart. We may use, then, 5 bars 9/16 inch square or 5/8 inch diameter, spaced three inches apart. In large beams it is necessary to consider the bending moment occasioned by the weight of the beam after making a first approximation to the size required.
Table 161. Strength Of Concrete-Steel Beams
d = depth in inches from top of beam or slab to center of steel reinforcement. Moments in ft.-lbs. per foot width of beam (or inch-pounds per inch width). Area steel in square inches per foot width of beam.
Note:—Above table derived from equations (4), (5) and (6) by making the following assumptions: Mod. Elast. of Steel, Es = 30,000,000, Stress in Steel, fs = 10,000 lbs. per sq. in.
(Tensile strength of concrete is neglected).
Working Stress of Concrete in Compr.
	200 Lbs. per Sq. Inch.
	300 Lbs. per Square Inch.
	400 Lbs. per Square Inch.
	500 Lbs. per Square Inch.
	d
	
Mod. Elast. Concrete.
	1,500,000.
	2,500,000.
	1,500,000.
	2,500,000.
	1,500,000.
	3,500,000.
	2,500,000.
	
d = Depth.
	Moment.
	Steel.
	Moment.
	Steel.
	Moment.
	Steel.
	Moment.
	Steel.
	Moment.
	Steel.
	Moment.
	Steel.
	Moment.
	Steel.
	
Inches.
	Ft.-Lbs.
	Sq. In.
	Ft.-Lbs.
	Sq. In.
	Ft.-Lbs.
	Sq. In.
	Ft.-Lbs.
	Sq. In.
	Ft.-Lbs.
	Sq. In.
	Ft.-Lbs.
	Sq. In.
	Ft.-Lbs.
	Sq. In.
	In.
	
1
2 3 4 6 6 7 8 9 10 12 14 16 18 21 24 27 30 33 36
	34 136 307 546 852 1228 1671 2182 2762 3410 4910 6680 8730 11050 15040 19640 24860 30690 37140 44200
	.05 .09
.14 .18 .23 .27 .32 .37 .41 .46 .55 .64 .73 .82 .96 1.10 1.24 1.37 1.51 1.65
	48 191
429 763 1192 1717 2337 3053 3864 4770 6870 9350 12210 15450 21040 27480 34770 42930 51940 61820
	.06 .13 .19 .26 .32 .39 .45 .51 .58 .64 .77 .90 1.03 1.15 1.35 1.54 1.73 1.92 2.11 2.31
	65 258 581 1034 1615 2326 3165 4134 5233 6460 9300 12660 16540 20930 28490 37210 47090 58140 70350 83720
	.09 .18 .27 .36 .45 .54 .63 .72 .81 .90 1.08 1.26 1.44 1.62 1.89 2.16 2.43 2.70 2.97 3.24
	76 303 682 1213 1895 2729 3714 4850 6140 7580 10910 14860 19400 24560 33430 43660 55260 68220 82550 98240
	.11
.21 .31 .42 .52 .63
.73
.83 .94 1.04 1.25 1.46 1.67 1.87 2.19 2.50 2.81 3.12 3.43 3.75
	99 396 891 1584 2475 3564 4851 6336 8020 9900 14260 19400 25340 32080 43660 57020 72170 89100 107800 128300
	i
.14
.29
.43
.57
.71
.85 1.00 1.14 1.28 1.42 1.71 1.99 2.27 2.56 2.98 3.41 3.84 4.26 4.69 5.11
	89 355 800 1420 2220 3190 4350 5680 7190 8875 12780 17400 22700 28740 39120 51100 64700 79900 96600 115000
	.12
.24 .36 .48 .60 .72 .84 .96 1.08 1.20 1.32 1.68 1.92 2.16 2.52 2.88 3.24 3.60 3.96 4.32
	108
433 975 1733 2707 3900 5310 6930 8770 10830 15600 21230 27720 35090 47770 62400 79000 97300 117900 140300
	.15 .30 .45 .60 .75 .90 1.05 1.20 1.35 1.50 1.80 2.10 2.40 2.70 3.15 3.60 4.05 4.50 4.95 5.40
	1
2 3 4 5 6 7 8 9 10 12 14 16 18 21 24 27 30 33 36

597. The above tables are prepared on the assumption that the stress in concrete shall be equal to the value selected when the stress in the steel reinforcement reaches 10,000 lbs. per sq. in. From the equations, other tables may be prepared if desired, in which the working stress in steel shall be 12,500, 16,000 or any other assumed value. The tables are not suited to the computation of beams in which excessive reinforcement is used.
As to actual tests of the performance of concrete and steel in combination, the possible variations in material are so diverse and the Cost of experiments so great that the results thus far obtained appear somewhat fragmentary, but each investigator has selected a small branch of the subject for experiment. Among the more valuable tests in this line may be mentioned the following : —
Tests at Massachusetts Institute Technology, Prof. Gaetano Lanza, Trans. Amer. Soc. C. E., vol. 50, p. 486. Tests at Purdue University, Prof. W. K. Hatt, Jour. Western Soc. Engrs., June, 1904. Tests at Rose Polytechnic Institute, Prof. Malvard A. Howe, Jour. Western Soc. Engrs., June, 1904. Tests at University of Illinois, Prof. A. N. Talbot, Proc. Amer.
Soc. for Testing Materials, 1904. Tests at University of Wisconsin, Prof. F. E. Turneaure, Proc. Amer. Soc. for Testing Materials, 1904.

Continue to:
prev: Art. 69. Concrete-Steel Beams With Single Reinforcement. Part 3
Table of Contents
next: Art. 70. Concrete-Steel Beams With Double Reinforcement
Tags
cement, concrete, sand, strength, portland

Topics
 Animals
 Architecture
 Arts & Crafts
 Computers
 Cooking
 Fiction
 Gardening & Planting
 History
 Medicine & Health
 Nature
 New Age
 Outdoors
 People
 Poems
 Personal Development
 Science & Engineering

Discover
 ChestOfBooks

[ Privacy Policy | 
  Terms of Use | 
  About Us |
  Search ]
  
© 2001-2014 Bookdome
Last modified Tue Jul  7 17:55:44 2015

File: science/Cement-Concrete/Art-69-Concrete-Steel-Beams-With-Single-Reinforcement.html
Art. 69. Concrete-Steel Beams With Single Reinforcement

Free Books / 
  Science & Engineering / 
  Cement And Concrete / 

Art. 69. Concrete-Steel Beams With Single Reinforcement

Description
This section is from the book "Cement And Concrete", by Louis Carlton Sabin. Also available from Amazon: Cement and Concrete.
Art. 69. Concrete-Steel Beams With Single Reinforcement
584. Definitions
In this discussion the word strain has its technical meaning, the relative change in length of a piece under stress. It is usually expressed as the ratio of the elongation (or shortening if in compression) to the original length of the piece. But for our purpose it is the ratio of the increment of change in length, occasioned by a given increment of stress, to the length of the piece before the increment of stress was applied. These two expressions for strain are usually considered equivalent, since, according to Hooke's law, the ratio between stresses and corresponding strains, for a given material, is constant within the elastic limit. But in dealing with concrete it is found that, even before the stresses become excessive, Hooke's law does not hold true. Bearing in mind, then, the meaning of the word strain, we represent as usual the ratio of stress to strain by E, the modulus of elasticity, or:
E = stress/strain.
Let E, = modulus of elasticity of steel.
Ee = modulus of elasticity of concrete in compression. fe = tension in steel, lbs. per sq. in. f = compression in concrete, lbs. per sq. in.
a = thickness of steel considered as a flat plate, or the area of imbedded steel bars per inch of width of beam z. y1 = distance the extreme fiber of concrete in compression is from the neutral axis.
y2 = distance the center of the steel reinforcement in the tension side of the beam is from the neutral axis. i = depth of concrete below reinforcement. d = y1 + y2 and h = d + i.
λ1 = unit compression of extreme fibers of concrete in compression. λ2 = unit elongation of steel in tension.
585. Formulas For Constant Modulus Of Elasticity
The cross-section of the beam, the graphical representations of the Strains and of the stresses are shown in the following diagrams:
Fig. 10. CROSS-SECTION.
Fig. 11. STRAINS.
Fig. 12. STRESSES.
Fig. 13. STRESSES.
Figure 12 shows the conditions when the stresses are so small that the modulus of elasticity of the concrete may be considered constant, and this case will be first considered.
In the strain diagram, λ1 represents the deformation of the extreme fiber of concrete in the compression side of the beam, and the deformation of the steel. Since a section plane before bending is considered to be plane after bending, the steel is considered not to slip in the concrete, and NN is the neutral axis:
In the stress diagram the triangle NAB represents the total compressive stress on the concrete for unit width of beam, and is equivalent to a single force applied at the center of gravity of the triangle.
The total compressive stress for section of width z is 
.
The total tension in the steel is T = zafs.
As we disregard the tensile strength of the concrete, and as the total normal compression and total normal tension on a section must be equal, as they are the two forces of a couple, we have 
.
The point of application of the force P is = 2/3yx above the neutral axis, while the point of application of T is y2 below the neutral axis; the arm of the couple is therefore ((2/3)y1 + y2),and the moment of resistance is equal to either force into this arm,
 substituting the value of y2 given in (1) and reducing,.
586. Formulas For Varying Modulus Of Elasticity
The foregoing formulas are based on the supposition that the compressive stress in the extreme fiber of the concrete has not passed the point beyond which equal increments of stress no longer produce equal increments of strain or deformation. They are based, in other words, on the common theory of flexure, except so far as we have departed from the application of this theory in neglecting the tensile strength of the concrete. It is well known that even for steel and wooden beams this common theory does not, and is not meant to, apply outside the elastic limit. In the case of concrete, however, it has been found that, even for quite moderate stresses, the modulus of elasticity is not constant (Art. 56), but that after a certain stress is reached the modulus decreases with increasing stress. The effect of this upon the internal forces may be illustrated by the curve N B in Fig. 13. The extreme fiber is supposed to be subjected to the stress fc; the fibers nearer the neutral axis have a smaller stress per square inch, and the modulus of elasticity for this smaller stress is greater; but in order that a section that is plane before flexure shall be plane after flexure, the strain must be proportional to the distance from the neutral axis. It follows, then, that the stresses in the inner fibers do not decrease according to the ordinates of the triangle, but are greater than indicated by such ordinates. The exact form of the curve B N is not known, but the examination of a number of deformation curves has indicated that it is parabolic, and for the purpose of this discussion it may be considered a parabola with axis A B without serious error, although it is known the axis does not coincide with A B for stresses below the elastic limit of the concrete.
587. While the formulas derived in § 585 may represent, then, the conditions existing in a beam subjected to very moderate stresses, it appears that beyond the limit of stress at which the modulus of elasticity of concrete becomes variable, they should be so modified as to take into account this variable modulus.

Continue to:
prev: Art. 68. The Strength Of Combinations Of Concrete And Steel
Table of Contents
next: Art. 69. Concrete-Steel Beams With Single Reinforcement. Part 2
Tags
cement, concrete, sand, strength, portland

Topics
 Animals
 Architecture
 Arts & Crafts
 Computers
 Cooking
 Fiction
 Gardening & Planting
 History
 Medicine & Health
 Nature
 New Age
 Outdoors
 People
 Poems
 Personal Development
 Science & Engineering

Discover
 ChestOfBooks

[ Privacy Policy | 
  Terms of Use | 
  About Us |
  Search ]
  
© 2001-2014 Bookdome
Last modified Tue Jul  7 17:55:43 2015

File: science/Cement-Concrete/Art-7-Other-Methods-Of-Manufacture-Of-Portland-Cement.html
Art. 7. Other Methods Of Manufacture, Of Portland Cement

Free Books / 
  Science & Engineering / 
  Cement And Concrete / 

Art. 7. Other Methods Of Manufacture, Of Portland Cement

Description
This section is from the book "Cement And Concrete", by Louis Carlton Sabin. Also available from Amazon: Cement and Concrete.
Art. 7. Other Methods Of Manufacture, Of Portland Cement
34. Portland Cement From Blast Furnace Slag
The preparation of a true Portland cement from blast furnace slag has been followed in Germany and elsewhere in Europe for several years, and recently has been introduced in the United States. As this process utilizes a waste product, its popularity is likely to increase. Whereas, for the manufacture of slag cement only the slag from gray pig iron is available, it is found that in most cases the slag from white pig iron may be used for the production of Portland cement from slag.
The method of manufacture is briefly as follows: The slag as it comes from the blast furnace is subjected to the action of a stream of water, which granulates it and changes it chemically, the water combining with the calcium sulphide, which is injurious to cement, to form lime and sulphuretted hydrogen.
1 Report of Mr. A. O. Powell, Asst. Engineer, Report Chief of Engineers, U.S. A., 1900, p. 2779.
The granulated slag is then dried, mixed with the correct proportion of dried limestone, and ground to extreme fineness. The mixture is next burned in rotary kilns, the remainder of the process being the same as that employed when ordinary raw materials are used. While a cement made from slag by this method may have some peculiarities due to the nature of the raw materials used, and should be very carefully tested before it is used in important work, it should not be confounded with slag cement, which is a mixture of granulated slag and hydrated lime subsequently ground, but not burned together.
35. Portland Cement From By-Products Of Soda Manufacture
The Michigan Alkali Company has installed at Wyandotte, Mich., a cement plant to utilize the large amount of limestone which they have as waste in the manufacture of soda products. The limestone which has served its purpose in the soda manufacture is in a finely divided and semi-fluid state; to this is added the proper percentage of clay, which has been dried and pulverized. The two are then very thoroughly mixed and ground by pug mills and tube mills, the mix corrected by proper combination of over-clayed and over-limed slurry, and finally burned in rotary kilns.

Continue to:
prev: Preparation And Mixing Of The Raw Materials. Part 5
Table of Contents
next: Art. 8. The Manufacture Of Slag Cement
Tags
cement, concrete, sand, strength, portland

Topics
 Animals
 Architecture
 Arts & Crafts
 Computers
 Cooking
 Fiction
 Gardening & Planting
 History
 Medicine & Health
 Nature
 New Age
 Outdoors
 People
 Poems
 Personal Development
 Science & Engineering

Discover
 ChestOfBooks

[ Privacy Policy | 
  Terms of Use | 
  About Us |
  Search ]
  
© 2001-2014 Bookdome
Last modified Tue Jul  7 17:55:40 2015

File: science/Cement-Concrete/Art-71-Shear-In-Concrete-Steel-Beams.html
Art. 71. Shear In Concrete-Steel Beams

Free Books / 
  Science & Engineering / 
  Cement And Concrete / 

Art. 71. Shear In Concrete-Steel Beams

Description
This section is from the book "Cement And Concrete", by Louis Carlton Sabin. Also available from Amazon: Cement and Concrete.
Art. 71. Shear In Concrete-Steel Beams
600. There are several methods of failure of concrete-steel beams other than those considered above, direct tension in the steel or direct compression in the concrete due to the bending moment. These other methods of failure are popularly called failures in shear, although some of them cannot properly be so classed.
601. We have seen that the shearing stress of concrete is usually considered to be somewhat in excess of the tensile strength (§458) and that the latter is one-fifth to one-tenth the compressive strength. With a beam having only a normal amount of reinforcement, then, there is little danger to be feared from simple vertical shear, and as a matter of fact, tests have not developed instances of such weakness. In comparatively short spans, however, failures have occurred near the quarter points, in cracks starting at the under side of the beam and extending upward in a direction inclined toward the center. This method of failure has the appearance of being due to a combination of shear and tension in the lower section of the beam, since the cracks are approximately at right angles to the theoretical " lines of direct tension." Such failures, however, are almost always accompanied by a slipping of the steel bar in the concrete, and may frequently be prevented by taking proper precautions against such slipping.
602. A more frequent cause of failure is a longitudinal shear in the plane near the steel reinforcement and on that side of it lying nearer the concave side of the beam.
It is evident that a failure caused by slipping of the bar in the beam, although caused primarily by shearing forces, is really a failure in adhesion, yet the two forms of weakness are so closely connected that it is simpler to consider them together.
603. Comparison With Plate Girder
In a steel plate girder the lower flange is considered to carry the tension, the upper flange the compression; the web connects the two flanges, causing them to act together as one beam, and we may think of the web as preventing the ends of the compression flange sliding beyond the ends of the tension flange. When the web is not able to accomplish this without buckling, it is stiffened by vertical angles.
In a concrete steel beam we have considered the entire tension to be carried by the steel reinforcement, and the entire compression to be carried by the concrete on the other side of the neutral axis. The connecting web is also concrete. This web is thick and not liable to buckle, but it may shear in a longitudinal plane as a wooden beam may do when short and deep. All of the tension in the steel reinforcement must be transmitted through the surrounding concrete. If there are no projections on the steel bar, the adhesion of the concrete to it may, under certain circumstances, be not strong enough to safely carry this stress; and if the adhesion is sufficient, then the shearing strength of the concrete may be too low to transmit the stress to contiguous fibers or layers.

Continue to:
prev: Art. 70. Concrete-Steel Beams With Double Reinforcement
Table of Contents
next: 604. Illustration
Tags
cement, concrete, sand, strength, portland

Topics
 Animals
 Architecture
 Arts & Crafts
 Computers
 Cooking
 Fiction
 Gardening & Planting
 History
 Medicine & Health
 Nature
 New Age
 Outdoors
 People
 Poems
 Personal Development
 Science & Engineering

Discover
 ChestOfBooks

[ Privacy Policy | 
  Terms of Use | 
  About Us |
  Search ]
  
© 2001-2014 Bookdome
Last modified Tue Jul  7 17:55:44 2015

File: science/Cement-Concrete/Art-73-Concrete-Walks.html
Art. 73. Concrete Walks

Free Books / 
  Science & Engineering / 
  Cement And Concrete / 

Art. 73. Concrete Walks

Description
This section is from the book "Cement And Concrete", by Louis Carlton Sabin. Also available from Amazon: Cement and Concrete.
Art. 73. Concrete Walks
630. One of the most important uses of concrete is in the construction of street and. park walks. It has not only driven stone nagging almost out of use, but it is being employed to a large extent in towns and villages where board walks have formerly been used almost exclusively.
A concrete walk is made up of a sub-base or foundation, a base, and a wearing surface.
631. Foundation
As in other structures, one of the most important essentials for success lies in the preparation of the foundation, and the care that must be bestowed on it will depend upon the character of the soil and the climate. In the higher latitudes of the United States, frost may soon destroy a walk the foundation of which is not well drained.
The excavation should be made to the sub-grade previously determined upon, any objectionable material such as loam or organic matter being removed, and the bottom of the excavation smoothed and well rammed. Upon this is laid the sub-base, its thickness varying from nothing to twelve inches. In a sandy soil with good natural drainage and little danger from frost, and where light traffic is expected, it may be unnecessary to provide any special sub-base, since the soil itself furnishes a good foundation for the concrete, but in clay soil in northern climates, twelve inches of sub-base may be required. The best material for this sub-base is broken stone varying in size from one-half inch to two and one-half inches. Usually broken stone is considered too expensive, and gravel, coarse sand, cinders, or broken brick is employed. A layer four inches thick is usually sufficient for good materials, but six to twelve inches of cinders are sometimes required. It should be well rammed to a level surface, and when completed should be firm but porous.
The most important point is that this course shall have good drainage, otherwise it may be a menace to the walk. If it is more porous than the retaining soil, it will naturally drain this soil, and if the water is not able to escape into the sewer or elsewhere, it may be frozen and heave the walk. An excellent plan sometimes adopted is to lay at intervals of twenty to twenty-five feet, a blind stone drain from the walk foundation to the foundation of the curb. In exceptional cases it may be necessary to lay a tile drain in the sub-base to lead the water away from the walk.
632. Base
The base is the body of the walk giving stiffness to the structure. Its functions are to furnish a solid foundation for the wearing surface and to give transverse strength to the walk, transmitting the pressure uniformly to the sub-base. The base is of concrete, which need not be very rich for ordinary traffic. A proportion of one part packed Portland cement to two and one-half volumes of dry sand and six volumes broken stone is excellent, and proportions of one, three and seven parts cement, sand and stone, respectively, will usually be found sufficient, though the richer the concrete in the base the better will the top dressing adhere to it.
The broken stone for this concrete should be of a size not exceeding one and one-half inches in any dimension, some cities requiring three-quarters inch or less. Crushed granite and trap are excellent, though limestone or any other moderately hard rock may be used that is suited to making concrete for ordinary purposes. If of a hard rock, the screenings may well be left in the broken stone, and when this is done, the dose of sand should be diminished. (See Art. 37).
The thickness of the layer of concrete should not be less than three inches. Four inches is much better and is recommended for general use in sidewalks, while in exceptional cases six inches is required. The top of the concrete base should be finished to a plane parallel to the proposed surface of the walk and at a distance below it equal to the proposed thickness of the top dressing.

Continue to:
prev: 628. New York Building Regulations
Table of Contents
next: 633. Wearing Surface
Tags
cement, concrete, sand, strength, portland

Topics
 Animals
 Architecture
 Arts & Crafts
 Computers
 Cooking
 Fiction
 Gardening & Planting
 History
 Medicine & Health
 Nature
 New Age
 Outdoors
 People
 Poems
 Personal Development
 Science & Engineering

Discover
 ChestOfBooks

[ Privacy Policy | 
  Terms of Use | 
  About Us |
  Search ]
  
© 2001-2014 Bookdome
Last modified Tue Jul  7 17:55:44 2015

File: science/Cement-Concrete/Art-74-Floors-Of-Basements-Stables-And-Factories.html
Art. 74. Floors Of Basements, Stables And Factories

Free Books / 
  Science & Engineering / 
  Cement And Concrete / 

Art. 74. Floors Of Basements, Stables And Factories

Description
This section is from the book "Cement And Concrete", by Louis Carlton Sabin. Also available from Amazon: Cement and Concrete.
Art. 74. Floors Of Basements, Stables And Factories
643. The principles governing the laying of walks apply also in a general way to the construction of floors that rest directly on the ground.
For residences, basement floors may be laid with three inch base of concrete and one-half inch wearing surface. The thickness of sub-base will depend upon the character of the soil. Where natural conditions do not assure good drainage of the foundation, this should always be provided for by either a blind stone or tile drain laid around the outer edge of the building and leading to the sewer or other outlet. The finished surface of the floor should always have a slight slope toward the center or one corner of the basement, and a trapped sewer connection set at this lowest point in such a way that it is accessible for repairs and cleaning.
1 Engineering News, March 4, 1897.
644. Wet Basements
Where much ground water is encountered, and especially where a basement is subjected to a head of water from without, special precautions must be taken in building the floor. The concrete must be made thick enough so that its weight and the arch action set up, shall be able to withstand the upward pressure of the water. In building such a floor it is necessary to keep a sump hole, preferably in the center, towards which the construction proceeds from the sides. A pipe placed in the sump hole permits pumping until the concrete is laid about the pipe, when the latter may be filled with rich cement mortar. In such cases the side walls of the basement should be plastered with Portland cement mortar on the outside and special care taken in joining the floor to the wall.
645. Size Of Blocks
As the changes in temperature in a building are usually much less than in open air, the blocks of concrete may be of much larger size, say ten feet square, and many basement floors are laid without any joints, though sooner or later they will probably crack if so laid. In factories for certain purposes, however, the floors may be subjected to greater changes in temperature than walks laid in the open air. In such cases the blocks should not be more than three or four feet on a side, and the joints may well be filled with asphalt, especially if water-tightness is desired.
646. Stable floors may be made of six inch cobble or broken stone sub-base, six inches of concrete made with mortar containing three parts sand to one cement, and one inch of top dressing containing three parts sand (mixed sizes) or crushed granite to two parts cement.
Factories having heavy machinery with much vibration require strong floors. Such a floor may be made of six inches of cobble stone sub-base covered by six inches of a lean concrete made with one-to-four mortar, and above this, three to five inches of rich concrete made with mortar containing two and one-half parts sand to one cement, and one inch of top dressing, equal parts cement and sand or cement and crushed granite.
647. Example And Cost
In the construction of the new printing building for the Government Printing Office at Washington, the basement floor is nine inches thick, made as follows :1—
1. Concrete sub-base, six inches thick of one part natural cement, two parts sand and four and one-half parts broken brick.
2. Concrete base, two and one-half inches thick of Portland cement one part, sand two parts and fine broken gneiss four parts.
3. Top dressing, one-half inch in thickness, of two parts sand to one part Portland cement.
The Cost of this floor was about $1.50 per square yard, or about seventeen cents per square foot.

Continue to:
prev: 640. Cost Of Concrete Walk
Table of Contents
next: Art. 75. Concrete In Pavements And Driveways
Tags
cement, concrete, sand, strength, portland

Topics
 Animals
 Architecture
 Arts & Crafts
 Computers
 Cooking
 Fiction
 Gardening & Planting
 History
 Medicine & Health
 Nature
 New Age
 Outdoors
 People
 Poems
 Personal Development
 Science & Engineering

Discover
 ChestOfBooks

[ Privacy Policy | 
  Terms of Use | 
  About Us |
  Search ]
  
© 2001-2014 Bookdome
Last modified Tue Jul  7 17:55:45 2015

File: science/Cement-Concrete/Art-75-Concrete-In-Pavements-And-Driveways.html
Art. 75. Concrete In Pavements And Driveways

Free Books / 
  Science & Engineering / 
  Cement And Concrete / 

Art. 75. Concrete In Pavements And Driveways

Description
This section is from the book "Cement And Concrete", by Louis Carlton Sabin. Also available from Amazon: Cement and Concrete.
Art. 75. Concrete In Pavements And Driveways
648. Pavement Foundations
The principal use of concrete in connection with city pavements has been as a foundation, the wearing surface being of some other material, as brick, asphalt, cedar blocks, etc.
Concrete for pavement foundations should not be less than six inches in thickness, and a greater thickness will be required where the ground is insecure. The excavation having been made to the required sub-grade, and all loose soil removed and the places refilled with broken stone, the earth is thoroughly rolled to a smooth surface parallel to the surface of the proposed pavement. Drainage for the foundation should be provided where necessary by broken stone or tile drains beneath the curb. Before beginning the placing of concrete, stakes may be driven in the foundation, with their tops at grade, at intervals of five to ten feet over the entire pavement, to assist in securing the proper grade of concrete surface.
649. The stone for the concrete should be broken so that no piece is larger than two and one-half inches in its greatest dimension. If the stone is of good quality, it need not be screened except to remove the finest dust, if this is present in considerable quantities. Sufficient mortar should be used to fill the voids in the stone, this mortar being composed of about two parts sand to one of natural cement, or better, two and one-half or three parts sand to one of Portland cement. This concrete is thoroughly rammed in place, care being taken that adjacent batches as laid in the street mingle with each other so as to show no line of demarcation. In stopping work for the night, the concrete should cut off sharply on a straight line parallel to the direction of the proposed joints in the wearing surface. Joints extending across the street should be left at intervals of thirty to forty feet to allow for expansion and contraction.
1 Report of Capt. John S. Sewall, Report Chief of Engineers, 1896.
650. The concrete is finished to a surface parallel with the proposed street surface, a templet being employed to secure this. The concrete should be kept damp for a few days, and no traffic allowed upon it until the wearing surface is laid. If the wearing surface is of brick or wooden blocks, a layer of sand about one inch thick is first spread over the concrete.
The advantages of a concrete foundation for street pavements are its strength and durability and water-tightness.
651. Concrete Pavement
Concrete has not been a popular material for a street surface except for short driveways and in courts where both vehicles and pedestrians must be accommodated. One reason for this is that concrete is slippery, and another, that owing probably to carelessness or ignorance, the wearing qualities have not been good. The first objection may be largely removed by cutting the surface into blocks, four by eight inches, by deep grooves, or by the use of a deep imprint roller on the wearing surface. As to wearing qualities, there seems to be no good reason why a concrete cannot be made tough enough to withstand heavy traffic. It will of course be necessary to divide the work into blocks of twenty to twenty-five square feet, with expansion joints of sand, asphalt, or tarred paper between. A third objection is the glare of the surface in summer. A partial remedy for this may be had by placing some coloring matter, such as lamp black, in the top dressing.
652. The sub-base may consist of a six inch layer of broken stone, or twelve inches of cinders, well drained and thoroughly compacted by rolling. For exceptionally heavy wear it may be advisable to use a five inch layer of lean concrete for the sub-base, after rolling the bottom of the excavation and providing drainage.
Upon the sub-base should be laid a base, composed of four inches of concrete made with first class stone, such as granite, trap or hard limestone crushed to pass a ring one and one-half inches in diameter, and containing enough mortar, one part Portland cement to two or three parts sand, to fill the voids in the stone. The top dressing, a layer of granolithic one and one-half or two inches thick, should then be immediately applied. This mortar should be made with one or two parts granite, trap, or other hard rock crushed to pass a five-eighths inch screen, to one part Portland cement.
These two layers are placed in much the same manner as that described for laying concrete sidewalks, but the joints in base and top dressing should run at angles of forty-five degrees with the curb to prevent ruts following the lines of the joints. A roller making deep imprints is then run over the finished surface to furnish a foothold for horses, or, for this purpose a special roller may be used to mark the top dressing into blocks approximately four by eight inches, with deep (one-half inch) grooves.
When completed, the pavement should be kept moist, preferably by a layer of damp sand, and no traffic should be allowed upon it for at least a week or ten days.
653. Concrete pavement laid in Bellefontaine, Ohio, was found to be in good condition after ten years' service;1 the only serious defect apparent being that, since the blocks were marked off parallel to the curb, ruts have sometimes formed along these joints. This pavement was made with four inches base concrete, laid directly on sub-grade where foundation is gravel, sand or porous soil; or if soil is impervious, the base was laid on four inches of broken stone or cinders. The top layer was two inches thick, equal parts cement and sand or pea granite. Sub-drains of three inch tile were laid inside each curb line, and the curb is formed as part of the outer blocks. Both the base and top dressing were cut through in squares, five feet on a side. The Cost of the pavement is said to have been $2.15 per square yard, and very few repairs have been found necessary.
In Germany a cement macadam, made with six inch subbase of broken stone or gravel, with a wearing surface of hard macadam stone mixed with cement, has been successfully used.
1 Municipal Engineering, December, 1900, and Engineering News, Jan. 7, 1904.

Continue to:
prev: Art. 74. Floors Of Basements, Stables And Factories
Table of Contents
next: Art. 76. Curbs And Gutters
Tags
cement, concrete, sand, strength, portland

Topics
 Animals
 Architecture
 Arts & Crafts
 Computers
 Cooking
 Fiction
 Gardening & Planting
 History
 Medicine & Health
 Nature
 New Age
 Outdoors
 People
 Poems
 Personal Development
 Science & Engineering

Discover
 ChestOfBooks

[ Privacy Policy | 
  Terms of Use | 
  About Us |
  Search ]
  
© 2001-2014 Bookdome
Last modified Tue Jul  7 17:55:45 2015
