Repository: lakid/BD

File: science/Cement-Concrete/Art-76-Curbs-And-Gutters.html
Art. 76. Curbs And Gutters

Free Books / 
  Science & Engineering / 
  Cement And Concrete / 

Art. 76. Curbs And Gutters

Description
This section is from the book "Cement And Concrete", by Louis Carlton Sabin. Also available from Amazon: Cement and Concrete.
Art. 76. Curbs And Gutters
654. The use of concrete for curbs and gutters is rapidly increasing. Curbing is sometimes molded and afterward put in place like stone curbing, but the greatest advantages in the use of concrete for this purpose are only attained by molding in place the curb and gutter as one structure.
The Parkhurst combined curb and gutter is a patented form that has proved very satisfactory. This form has a projection of about one inch at the back and another along the bottom just below the curb, this feature being patented.
A combined curb and gutter may consist of a curb four to six inches wide at the top, and five to seven inches at the bottom, and have a face of six to seven inches above the gutter. The upper face corner of the curb and the angle between curb and gutter should be rounded with a radius of one and one-half to two inches. The-gutter is sixteen to twenty inches wide, and from six to nine inches thick, with top surface conforming to the grade of the street.
655. The sub-base should consist of a layer of broken stone six inches thick, or six to twelve inches of cinders thoroughly rammed. The preparation of the foundation should be similar to that required for a pavement, care being taken that the sub-base be thoroughly drained, tile being used if necessary. forms to receive the concrete are held in place by stakes, the molds being carefully set to grade. The sub-base may now be covered by a layer of four to six inches of Portland concrete of only moderate richness, as one to three to six, and the concrete to form the curb and gutter placed upon it before it has set, or a six inch layer to form the gutter may be placed directly on the sub-base.
656. Concrete to form the curb and gutter should be of good quality, not more than two and one-half parts sand to one part Portland cement being used for the mortar, and sufficient mortar used to entirely fill the voids in the stone. The broken stone for this concrete should be rather fine, with few, if any, pieces larger than one inch in greatest dimension. The exposed faces receive a top-dressing, or wearing surface, of onehalf inch to one inch of granolithic containing not more than one and one-half parts of trap or granite, pea size, to one part Portland cement. This coating is applied as soon as possible after the concrete is placed, as in sidewalk work. The surface is troweled or floated, but a smooth, glossy finish is avoided.
The curb and gutter may well be laid in alternate blocks about six feet long, but a somewhat neater appearance is secured by making the work continuous, and cutting it entirely through at intervals of six feet to provide for slight movement. As the molds may be used repeatedly, they should be substantially made. Special forms are of course required at corners, catch basins, etc. As in other concrete construction, the work should be protected from injury and kept moist for at least a week.
657. On business streets it is desirable to build the sidewalk close to the curb, with only a joint between, the grade of the walk conforming to the curb and sloping up toward the building line one-quarter inch to the foot. On residence streets the walk should be separated from the curb by a park strip, the walk being high enough to give drainage toward the curb.
Steel facing is sometimes used for curbs subjected to exceptional wear, as in front of shipping warehouses and freight sheds. Where these are applied, they should cover the top and the upper part of the face of the curb and must be well anchored, by bolts or special webs, to a substantial mass of concrete, otherwise they will work loose and defeat the object for which they are used.
658. Cost Of Concrete Curb And Gutter
At Champaign, lll.,1 a curb was built seven inches high and five inches thick, the gutter, six inches thick, extending nineteen inches into the roadway from the face of the curb. The foundation consisted of six inches of gravel or cinders well rammed. The concrete was composed of one part Portland cement to five parts fine gravel, and the finishing coat, one inch thick, was of one part Portland cement to one part clean, sharp, coarse sand. The Cost per foot was thirty-nine cents, including all excavation.
A similar curb at Urbana, 111., was 4 1/2 inches thick at the top, 5 inches at the base and 7 1/4 inches high; the gutter being 5 inches thick and extending 18 inches into the roadway. The foundation was composed of eight inches of cinders or gravel. The concrete was of one part Portland cement to five parts clean gravel, and the finishing coat was one inch thick, composed of one part Portland cement to two parts sharp sand. The price per linear foot, including the excavation, removal of old curbing, and refilling, was forty-six cents.
1 W. H. Tarrant, Engineer, Proc. 111. Soc. Engr. and Surveyors, 1899.
At South Bend, cement curb alone, 6 inches wide at top, 7 inches at bottom and 16 inches depth, with the upper half composed entirely of one to two Portland cement mortar, has been constructed for eighteen cents per linear foot.

Continue to:
prev: Art. 75. Concrete In Pavements And Driveways
Table of Contents
next: Art. 77. Street Railway Foundations
Tags
cement, concrete, sand, strength, portland

Topics
 Animals
 Architecture
 Arts & Crafts
 Computers
 Cooking
 Fiction
 Gardening & Planting
 History
 Medicine & Health
 Nature
 New Age
 Outdoors
 People
 Poems
 Personal Development
 Science & Engineering

Discover
 ChestOfBooks

[ Privacy Policy | 
  Terms of Use | 
  About Us |
  Search ]
  
© 2001-2014 Bookdome
Last modified Tue Jul  7 17:55:45 2015

File: science/Cement-Concrete/Art-77-Street-Railway-Foundations.html
Art. 77. Street Railway Foundations

Free Books / 
  Science & Engineering / 
  Cement And Concrete / 

Art. 77. Street Railway Foundations

Description
This section is from the book "Cement And Concrete", by Louis Carlton Sabin. Also available from Amazon: Cement and Concrete.
Art. 77. Street Railway Foundations
659. The heavy motor cars used on city and urban electric railways subject the track to very severe service. As the head of the rail must be practically flush with-the pavement on city streets, cross-ties, when used, are so far beneath the surface that they decay rapidly and their renewal entails the tearing up of the pavement. As there is not the same necessity for a cross-tie on street tracks as on railroads, since the rails are held to gage by the pavement, these objections to the cross-tie have led to the adoption of a concrete girder under each rail. The rails and ties (if ties are used) should not only rest upon the concrete, but should be imbedded in it. Track in which the rails rested upon concrete, but were not imbedded in it, has been found to yield laterally and get out of alinement, while on the other hand, if the ties rest upon earth or gravel and are filled between with concrete, the track is likely to settle, breaking the bond of the concrete.
660. The method of placing concrete beams for street railway tracks in Minneapolis was as follows:1 The rails were first spiked to cross-ties at intervals of six to eight feet, and the rail joints cast-welded. In laying the street pavement foundation of natural cement concrete, a rough groove, fifteen inches wide at the bottom and eighteen to twenty inches at the top, was left under each rail. This groove was immediately filled between ties with concrete made of one part Portland cement, two and one-half parts sand, and four and one-half parts broken stone.
1 F. W. Cappelen, M. Am. Soc. C. E., Engineering News, Oct. 14, 1897; Municipal Engineering, November, 1896.
The rails were tied together every ten feet with wrought iron tie bars, three-eighths inch by two inches, set on edge. These tie bars were rounded at the ends, threaded and attached to the web of the rail by two nuts, one on either side of the web. The rails were then spiked to the concrete beam, the temporary wooden ties removed, and the spaces left by them filled with concrete, completing the beam. As the concrete beam was eight inches thick and the rail five inches, the sub-grade was thirteen inches below the top of the rail.
On the gage side of the rail were placed toothing blocks of granite, by 9 inches by 4 1/2 inches deep, held away from the rail 1 1/4 inches by temporary wooden strips. After removing these strips, cement grout was poured into the groove to fill 2 1/2 inches over the base of the rail, the remaining 2 1/2 inches to the top of the rail being filled by asphaltic cement which remained soft enough to permit a flange groove to be made by the first car over the track. The asphalt wearing surface was laid against the rail on the outer side. Mr. Cappelen, in describing this construction, says that a rail six inches high with six-inch base should be used, with granite toothing blocks, six by nine inches by five and one-half inches deep.
The Cost per foot of rail for the concrete beam construction only, was twenty-six to twenty-seven cents, and for the filler, five cents per foot. The Cost per mile of double track, exclusive of rails and pavement, was about $8,670.00.
Somewhat similar methods have been employed in Toronto and Montreal, Canada, Indianapolis, Ind., and Scranton, Pa., Denver, Detroit and Cincinnati.
661. At Scranton, Pa.,1 the rails were laid directly on the six-inch concrete base of the pavement. This thickness was increased to twelve inches under the joints (which were reinforced by an inverted rail four feet long) and under steel cross-ties spaced ten feet centers and formed of old girder rails inverted and riveted through the flanges at the intersection. Flat steel tie bars, threaded at the ends, spaced ten feet centers, were also used here as at Minneapolis.
1 Description of the systems employed in several cities are given in Engineering News, Dec. 26, 1901.
The concrete mixing plant was mounted on a car running on the track; the materials were delivered to the machine by-hand measuring boxes, and the Drake mixer deposited the concrete directly into the trench. The total Cost per foot of track is given as $2.65, $1.17 of which was for grading, rolling, concreting and brick paving at $1.97 per square yard, and for extra concrete at joints and ties at $0.72 per square yard.
662. At Toronto, Canada, the six-inch concrete base of the pavement is increased to eight inches in thickness for twenty inches width under each rail, and the base of the latter is imbedded one inch in the concrete. A 6 1/2-inch grooved girder rail is used, with mortar rammed between the web and the adjacent paving blocks.
663. At Cincinnati the bottom of the concrete stringer is nine inches below the base of the nine-inch grooved girder rail, and the concrete is built up from three to six inches on the web, according to the thickness of the wearing surface of the pavement. The space between the upper part of the web and the adjacent paving is then filled with cement mortar, thus supporting the head of the rail as well as protecting the web from corrosion.

Continue to:
prev: Art. 76. Curbs And Gutters
Table of Contents
next: Chapter XXI. Special Uses Of Concrete (Continued). Sewers, Subways, And Reservoirs. Art. 78. Sewers
Tags
cement, concrete, sand, strength, portland

Topics
 Animals
 Architecture
 Arts & Crafts
 Computers
 Cooking
 Fiction
 Gardening & Planting
 History
 Medicine & Health
 Nature
 New Age
 Outdoors
 People
 Poems
 Personal Development
 Science & Engineering

Discover
 ChestOfBooks

[ Privacy Policy | 
  Terms of Use | 
  About Us |
  Search ]
  
© 2001-2014 Bookdome
Last modified Tue Jul  7 17:55:45 2015

File: science/Cement-Concrete/Art-79-Concrete-Subways-And-Tunnel-Lining-Part-2.html
Art. 79. Concrete Subways And Tunnel Lining. Part 2

Free Books / 
  Science & Engineering / 
  Cement And Concrete / 

Art. 79. Concrete Subways And Tunnel Lining. Part 2

Description
This section is from the book "Cement And Concrete", by Louis Carlton Sabin. Also available from Amazon: Cement and Concrete.
Art. 79. Concrete Subways And Tunnel Lining. Part 2
683. Tunnel Lining In Soft Ground
For tunnels in soft ground requiring the use of a shield, some difficulties in using a concrete lining are apparent. The principal one of these lies in the fact that the fresh concrete is not capable of taking the thrust of the jacks used in forcing the shield ahead. Attempts have been made to overcome this difficulty by so constructing the centers that the jacks may bear against them instead of on the fresh concrete.
Another difficulty is that in materials requiring almost continuous support, the temporary timbering is in the way of the centering for the concrete construction; and still another is the difficulty of properly tamping the arch at the crown where the tail of the shield confines the working space. Concrete blocks were tried in the construction of sewers in Melbourne, but without entire success. Such blocks were successfully employed in the underground road system of Paris, though attempts to use fresh concrete in shield tunneling for this work proved a failure.
684. East Boston Tunnel
In the construction of the East Boston Tunnel Extension of the Boston Subway, however, a monolithic concrete lining has been successfully built, the tunnel being excavated by shield.
This tunnel is about twenty by twenty-four feet for double track electric line. The arch ring and the walls are thirtythree inches in thickness, while the invert is twenty-four inches. Two side drifts, eight feet square, were first driven a certain distance and timbered. The bottoms of these drifts were then excavated, and the side foundations of concrete were placed in lengths of sixteen to twenty feet. When the foundations had set, the interior forms for the side walls were placed upon them, supporting the caps, the exterior plumb posts removed, and the concrete side walls, three feet thick, built up to within sixteen inches of the springing line of the arch. This work was kept about one hundred feet in advance of the shield.
The shield, provided with live rollers, rested upon these side walls, the rollers running in a flanged plate placed on top of the walls. The shield was forced ahead thirty inches at a time, and sections of the arch thirty inches in length were turned directly behind the shield.
685. The centers of the arch were of curved, ten inch steel channels spaced thirty inches apart, and the lagging, four inches thick, was placed from the bottom toward the key as the concrete was built up. Each section of arch is keyed with concrete pressed through two holes in the rear girder at the top of the shield, special rammers being used to tamp the concrete into the space at the crown of the arch, the concrete being directed into place by curved sheet-iron troughs.
In each section of arch sixteen cast iron bars, three and one-quarter inches in diameter and thirty inches long, are built into the concrete in position to receive the thrust of the shield jacks. Wooden bulkheads on the jack plungers serve to confine the fresh concrete, but the reaction is taken on the cast iron bars which, being butted end to end in successive sections of the arch, carry the stress back to concrete that is able to sustain it. As the shield advanced, the space left over the completed arch by the tailpiece of the shield was filled with grout under pressure. The centers remained in place thirty days. The invert was excavated and laid in ten-foot sections about twenty-five feet in the rear of the shield. The concrete was mixed at the bottom of the shaft and passed through the air lock on cars. The concrete cars ran on a higher level than the muck cars, in order not to interfere with the excavation.
686. Lining Tunnels In Rock
If the rock through which a tunnel is driven is seamy and insecure, concrete is in most cases the cheapest and best lining. The Cost of the lining is, of course, less if it can be built in connection with the excavation, but it is frequently difficult to foresee how a given rock will stand exposure to the air and water, and it becomes an exceedingly nice question to determine at the time of building a tunnel whether lining is required. In many cases this question is settled in the affirmative by other considerations than the character of the rock, as the resistance to flow, in waterworks and sewers, or the ease of ventilation and the necessity of a good appearance, as in street or steam railway tunnels.
687. New York Subway
In the construction of portions of the rapid transit subways of New York, a traveling center which served also to support a working platform was carried on six wheels running on a track laid on the footing courses of the side walls. This center carried at the side, sections of lagging curved to the required form of the side walls. This lagging was adjusted in place, and braced from the platform or center by means of wedges. Directly behind this traveling center was a similar platform carrying a derrick; and behind this, the traveling center carrying the lagging for the roof. This third platform was jacked up to place the roof lagging at the correct elevation, and firmly supported by wedges.
The concrete was brought in skips on cars that ran on the floor level and stopped beneath the derrick platform. The derrick hoisted the skips through a hole in the platform and placed them on cars on either the side wall or the roof platform, so that the concrete was delivered either to the side wall forms in advance, or the roof forms in the rear as required. The concrete was rammed in a direction transverse to the tunnel axis until the roof was completed, except for a space about five feet wide at the crown. The arch was then keyed by tamping the concrete in from the end of the form. The two platforms carrying the forms were each forty feet long, and the derrick platform was eighteen feet.
688. The excavated rock was crushed for the concrete on a working platform erected over and around the shaft head. Cars delivered the excavated material at the shaft in steel skips, which were hoisted to the working platform, set on push cars and dumped into bins, from which stone was delivered to the crusher; these cars then passed under the crushed stone bins, were loaded with broken stone, run back to the shaft head, and the broken stone dumped into bins mounted over the mixer. The skips were then lowered into the shafts by the derricks, to be run to the headings and reloaded. The stone and sand were fed to a measuring box by means of a hopper, the measuring box discharging directly into a cubical mixer, which was high enough above the tunnel floor to dump directly into skips on the cars.

Continue to:
prev: Art. 79. Concrete Subways And Tunnel Lining
Table of Contents
next: Art. 79. Concrete Subways And Tunnel Lining. Part 3
Tags
cement, concrete, sand, strength, portland

Topics
 Animals
 Architecture
 Arts & Crafts
 Computers
 Cooking
 Fiction
 Gardening & Planting
 History
 Medicine & Health
 Nature
 New Age
 Outdoors
 People
 Poems
 Personal Development
 Science & Engineering

Discover
 ChestOfBooks

[ Privacy Policy | 
  Terms of Use | 
  About Us |
  Search ]
  
© 2001-2014 Bookdome
Last modified Tue Jul  7 17:55:45 2015

File: science/Cement-Concrete/Art-79-Concrete-Subways-And-Tunnel-Lining-Part-3.html
Art. 79. Concrete Subways And Tunnel Lining. Part 3

Free Books / 
  Science & Engineering / 
  Cement And Concrete / 

Art. 79. Concrete Subways And Tunnel Lining. Part 3

Description
This section is from the book "Cement And Concrete", by Louis Carlton Sabin. Also available from Amazon: Cement and Concrete.
Art. 79. Concrete Subways And Tunnel Lining. Part 3
689. Cascade Tunnel
In the construction of the Cascade Tunnel of the Great Northern Railway a somewhat different arrangement was used.1 The working platform in the tunnel was erected five hundred feet in length, and cars hauled by cable up an incline to the platform. The side walls were built in alternating sections, eight to ten feet in length, the support of the arch timbering being thus gradually transferred from the plumb posts to the concrete of the side walls. Arch sections were built in twelve foot lengths, the centers being made of four by sixteen inch plank without radials, so as to leave a clear way for concrete cars on the working platform. The latter were high enough to allow the material cars to run beneath them.
690. Concrete Vs. Brick
There are frequent instances in engineering construction where brick masonry might well have been replaced by concrete, and the use of brick for tunnel lining is still adhered to in many cases. This is partly because somewhat less elaborate centers can be used for brick arches, and the centers may be struck somewhat earlier, and partly because of extreme conservatism on the part of the designer, although without doubt there are cases where the use of brick is entirely warranted.
An interesting instance of the greater adaptability of concrete under unforeseen conditions, however, is presented by the Third Street concrete and brick lined tunnel at Los Angeles, Cal.2 This tunnel was excavated mostly through an argillaceous sandstone. The side walls were of concrete up to the haunches, the upper part of the arch being of six courses of brick. A streak of yellow clay was encountered, and it "was soon demonstrated that the six ring brick arch, which occupies the central portion of the roof, was not strong enough to hold up the immense weight above it, and the temporary timbering was crushed and broken in a most alarming way." The strength of the arch was increased by using nine rows of brick instead of six until the clay seam was passed. In such portions of the six ring arch as had cracked, it was found that the inner ring of brickwork had separated from the second ring, and in places the second ring had separated from the third. The concrete walls had shown no evidence of weakness.
1 Mr. John F. Stevens, M. Am. Soc. C. E., Engineering News, Jan. 10, 1901.
2 J. H. Quinton, M. Am. Soc. C. E., Engineering News, July 18, 1901.
To repair the brickwork, steel concrete beams or arches were inserted in the brickwork at intervals of four feet, and extending from one concrete wall to the other. These beams were twelve inches wide and eight to twelve inches deep, made of rich concrete, and had imbedded in each beam two pieces of three inch by three-quarter inch steel. The steel ribs were set in recesses cut out of the brickwork, and rested at the ends upon the concrete of the side walls. Substantial centers were used for building the concrete beams, and when the latter had set, the defective brickwork between adjacent beams was cut out and replaced by rich concrete.
691. Aspen Tunnel
Another illustration of the adaptability of concrete when unexpected difficulties arise, is furnished by the construction of the Aspen Tunnel on the Union Pacific Railroad.1 The original design provided for sets of timbers to support the excavation, spaced about three feet, center to center, but for nine hundred feet of the tunnel such pressures were encountered that in places a solid wall of twelve by twelve inch timber was forced in. For a portion of this section the lining was builfr of a combination of concrete with steel ribs. The latter were 12-inch, 55-pound I-beams spaced from twelve to twenty-four inches, center to center, curved to conform to the interior of the tunnel. The concrete was built up around and between the beams, the inner flange being covered by from four to seven inches, and the total thickness of the walls two to three feet.
692. The Perkasie Tunnel
The Perkasie Tunnel of the Philadelphia and Reading Railroad was constructed through a firm rock, which, however, was intersected by several strata of seamy rock. As trouble was experienced from rock falling from these strata, it was decided to line the tunnel at such places. This lining had a minimum thickness of eighteen inches at the crown and twelve inches at the sides. Traffic through the tunnel was not obstructed during the work of placing the lining. In laying about five hundred cubic yards of concrete, the Cost was about ten dollars and eighty cents per cubic yard, exclusive of Cost of centering and dry filling.1
1 W. P. Hardesty, Engineering News, March 6, 1902.
693. Water Works Tunnel
The lining of portions of the Beacon Street Tunnel of the Sudbury River Aqueduct was undertaken some fourteen years after its excavation, and at a time when it was necessary to use the tunnel intermittently to supply water to the city of Boston. The methods employed are described by Mr. Desmond FitzGerald in Transactions American Soc. C. E. for March, 1894.
A substantial track of 2 feet 1 1/4 inch gage was laid from a manhole furnishing access to the sewer to the portion of the tunnel to be lined. The rails, weighing thirty-six pounds to the yard, were supported on small but substantial trestles, built of three by four inch spruce joists, and placed eight feet between centers. Every third trestle was braced from the sides and roof of the tunnel to prevent the track being floated when the tunnel was in use. The trestles also carried five rows of planks for the workmen to walk on in pushing the cars. The track was elevated by these trestles, so the work was not seriously interfered with by a small amount of water in the tunnel. The track Cost about eighty-seven cents a foot.
Cars to run on these tracks to deliver materials and concrete had frames five feet by one foot nine inches, with twenty inch wheels, and Cost about fifty-six dollars each.
694. Centers
The centers were in three parts, two for side walls and one for roof. The ribs were of three thicknesses of two by ten spruce plank, without interior bracing for the roof section. The side sections had each an inclined brace. Wedges were inserted between the tops of the side sections and the bottoms of the roof ribs to hold the latter in place. The lagging was two by four inch spruce, in eight foot lengths, with beveled edges and planed both sides. The centers were spaced four feet apart, and seventy-five full centers were built; these, with the lagging, contained 14,000 feet B. M. of lumber, and Cost $1,460.55, or $104.30 per thousand feet B. M.
1 P. D. Ford, M. Am. Soc. C. E., Trans. A. S. C. E., March, 1894.
695. Methods Of Work
Broken stone, sand and cement were stored in shanties over and around the manhole leading to the tunnel, and arrangements made by which the materials could be delivered through chutes down the manhole to the cars. As it was found more convenient to work in winter, special provision was made for storing large quantities of material in the shanties. The sand was piled around an iron lined, wooden bulkhead, in the center of which was a large stove.
The concrete was mixed within the tunnel as close to the work as possible, and in places where the cross-section had been sufficiently enlarged by falls of rock to permit easy working. The materials, delivered to the material cars down the chutes already mentioned, were pushed to the mixing platforms and combined in the proportions of 18.56 cubic feet of crushed stone and 7.35 cubic feet of sand to one barrel of Portland cement, being approximately 1 to 2 to 5 1/2. The above quantities of materials made 20 to 21 cubic feet of concrete. When mixed, the concrete was shoveled into cars, conveyed to the work and then shoveled into place.
The tamping was done principally with oak rammer five inches square, twelve inches long, with a short wooden handle in one end. In tamping the key of the arch, long-handled iron rammers were used. Much care was requisite here to prevent the aggregate separating from the mortar and lodging next the lagging, as it always has a tendency to do, thus resulting in voids in the face of the work when the lagging is removed. The concrete was built up on the sides in horizontal layers and stepped back by inserting bulkheads, so that the adjacent sections bonded together.
696. Cost
The Cost of this concrete lining, which was built under great disadvantages, amounted to $16.15 per cubic yard. This Cost must be considered reasonable in view of the fact that the materials had to be transported an average distance of more than one-half mile on small push cars, and the work in the tunnel was suspended for three days of each week to allow the tunnel to be used to maintain the water supply of the city.

Continue to:
prev: Art. 79. Concrete Subways And Tunnel Lining. Part 2
Table of Contents
next: Art. 80. Reservoirs. Linings And Roofs
Tags
cement, concrete, sand, strength, portland

Topics
 Animals
 Architecture
 Arts & Crafts
 Computers
 Cooking
 Fiction
 Gardening & Planting
 History
 Medicine & Health
 Nature
 New Age
 Outdoors
 People
 Poems
 Personal Development
 Science & Engineering

Discover
 ChestOfBooks

[ Privacy Policy | 
  Terms of Use | 
  About Us |
  Search ]
  
© 2001-2014 Bookdome
Last modified Tue Jul  7 17:55:45 2015

File: science/Cement-Concrete/Art-79-Concrete-Subways-And-Tunnel-Lining.html
Art. 79. Concrete Subways And Tunnel Lining

Free Books / 
  Science & Engineering / 
  Cement And Concrete / 

Art. 79. Concrete Subways And Tunnel Lining

Description
This section is from the book "Cement And Concrete", by Louis Carlton Sabin. Also available from Amazon: Cement and Concrete.
Art. 79. Concrete Subways And Tunnel Lining
677. The advantages of concrete in subway construction and in tunnel lining are now well established. In subways built in open cut, the side walls and invert are of concrete built in place, while the roof is frequently made with I-beams with concrete arches turned between them. The I-beams are supported directly on the side walls, which are usually made monolithic with the invert.
678. Special precautions have to be taken to exclude water from a subway, and for this purpose tarred felt and Portland cement plaster are employed.
The specifications for the New York Rapid Transit Subway 2 were carefully framed to secure a waterproof construction. On the sub-grade was placed a layer of concrete, smooth and level on top. This was covered by alternate layers of hot asphalt and felt, from two to six layers of each being used as deemed necessary for the conditions encountered. The remainder of the concrete forming the floor was then laid upon the top layer of asphalt. In dry, open soil the felt was not required, and in dry rock excavations above water level both the asphalt and felt were omitted. Similar provisions were made for waterproofing the side walls and roof, resulting in a complete layer of asphalt and felt imbedded in concrete about the entire tunnel, the waterproofing being protected both inside and out by concrete.
1 Engineering News, Feb. 18, 1904.
2 Abstracted in Engineering News, Feb. 13, 1903.
679. In the construction of the Boston Subway 1 the portion built in open cut was made as follows: The work was divided into sections of convenient length, about twelve feet, so that work on a section could be carried on continuously until completed. Upon the prepared grade were laid three thicknesses of tarred felt with six-inch lap joints, well pitched between the layers, and the top of the upper layer thoroughly covered with the pitch. When the latter had hardened, the invert was laid over the entire width of the section.
At each side a back wall six inches thick was built up to a convenient height and braced. The forms were then removed and the face of this back wall was plastered with rich Portland cement mortar. The main side walls were then built up between this layer of plaster and the forms defining the interior face of the wall. This portion of the subway had an arch roof, two feet thick at the crown, which was laid on wooden centers. The exterior of the roof was plastered like the side walls, and then covered with four inches of concrete to protect the plaster from injury. The centers were removed after from ten to thirty days; the span of the arch was about twenty-three feet.
680. Tunnel Lining In Firm Earth
In building tunnels in earth that is sufficiently firm not to require extensive timbering, concrete is well adapted for lining. An instance of this is furnished by the extensive system of tunnels constructed for telephone and telegraph service under the streets of Chicago.2 The trunk conduits for this system are about thirteen by fourteen feet inside, and the laterals about six by seven feet, all of the five center horseshoe form.
1 Annual Report Boston Transit Commission, 1900; also described in Engineering News, April 4, 1901.
2 Mr. George W. Jackson, Engineer, Proc. W. Soc. Engrs., 1902; also in Engineering News, Feb. 19, 1903.
The excavation was in hard clay which stood up well. Shafts were located in basements of buildings rented for the purpose, and in these basements were placed the compressed air plants, material bins, concrete mixers, etc. The large air locks, some of which would hold ten small construction cars, were placed at the bottoms of the shafts. Work was done in three shifts, working eight hours each. The two night shifts could excavate about twenty-one feet of lateral tunnel in the sixteen hours, and the day shift placed the lining.
681. The concrete was in general composed of five parts of broken stone and screenings, or of mixed gravel and sand, to one part Portland cement. For intersections but four parts aggregate were used. This should make a very strong concrete. The centers for the smaller conduits were made of three-inch channels, each rib being in five parts bent to the proper form and connected by flange plates bolted to the inside of the channels at the ends. These ribs were placed three feet apart, and two-inch plank used for lagging.
The ribs for the trunk sewers were of similar construction, but with heavier channels braced with angles. Steel lagging was used, made of plates about twelve by thirty-six inches, stiffened by 1 1/2 inch angles on four edges. There were also provided bulkheads or steel end plates of voussoir shape, twelve inches along the intrados and twenty inches high, for the purpose of retaining the end of each section of lining and permit thorough tamping. These bulkhead sheets, or "end flights," were also stiffened along three edges, and could be attached to the webs of the channel ribs by short bolts.
The concrete was mixed at the shaft head and conveyed to the work in cars twenty inches wide and four feet long, running on a fourteen-inch gage track. The floor of the tunnel was first laid in the excavation, the steel ribs then put in place on the floor, and the lagging placed at the bottom and built up the sides just ahead of the concrete. When near the crown, short pieces of lagging three feet in length covering but two ribs were used, and the concrete rammed in from the end of these short sections until they were complete, and then another row of short pieces placed and the operations repeated.
The concrete floor of laterals was designed to be thirteen inches, and the sides and arch ten inches thick, but in all cases the entire space between the lagging and the sides of the excavation was filled with concrete.
682. In such work as this only the best materials should be used, and, as early strength is desired, the use of Portland cement is general in order that the centers may be removed within a reasonable period. The ends of the sections into which the work is divided should, if possible, be brought up square, the bulkhead sheets described above being an ingenious and effective method of providing for this. Where it is not practicable to finish with a square end over the entire area of section, then the work on the sides should be stepped back from the bottom toward the crown, each step being bounded by planes corresponding to coursing and heading joints in a masonry arch.

Continue to:
prev: Special Uses Of Concrete (Continued). Sewers, Subways, And Reservoirs. Art. 78. Sewers. Continued
Table of Contents
next: Art. 79. Concrete Subways And Tunnel Lining. Part 2
Tags
cement, concrete, sand, strength, portland

Topics
 Animals
 Architecture
 Arts & Crafts
 Computers
 Cooking
 Fiction
 Gardening & Planting
 History
 Medicine & Health
 Nature
 New Age
 Outdoors
 People
 Poems
 Personal Development
 Science & Engineering

Discover
 ChestOfBooks

[ Privacy Policy | 
  Terms of Use | 
  About Us |
  Search ]
  
© 2001-2014 Bookdome
Last modified Tue Jul  7 17:55:45 2015
