Repository: lakid/BD

File: science/Cement-Concrete/Art-8-The-Manufacture-Of-Slag-Cement.html
Art. 8. The Manufacture Of Slag Cement

Free Books / 
  Science & Engineering / 
  Cement And Concrete / 

Art. 8. The Manufacture Of Slag Cement

Description
This section is from the book "Cement And Concrete", by Louis Carlton Sabin. Also available from Amazon: Cement and Concrete.
Art. 8. The Manufacture Of Slag Cement
36. Slag Cement
Slag Cement is made by adding calcium hydrate to a granulated basic slag resulting from the manufacture of gray pig iron. The slag must be carefully selected as to its chemical composition; Professor Tetmajer having found by extended experiments that slags containing silica, alumina, and lime in the ratio 30 to 16 to 40 are best adapted to the purpose. As the molten slag runs from the blast furnace it is suddenly chilled by being run into water, or is partially disintegrated by being treated with a strong current of water, air, or steam. It is thus reduced to coarse particles resembling sand, or to a spongy or fibrous mass which, after drying, is readily ground to a fine powder. The process of chilling results in a certain chemico-physical change that renders the powder capable of combining more readily with the slaked lime which is subsequently added. Slag which has been allowed to cool slowly will not form an hydraulic product when mixed with the lime, although the chemical composition of the slag may be identical in the two cases. The lime is dipped into water, or treated with steam, until slaked to a fine dry powder, and is then added to the powdered slag in proportions of about one part of the former to three parts of the latter, this proportion depending upon the composition of the slag used. The powdered slag and lime are sifted, then mixed and reground together to an extreme fineness, thus insuring an intimate incorporation of the ingredients. Since there is no burning in the process, it is evident that the finished product is merely a mixture, not a chemical compound as is the case with Portland cement.
37. One of the largest mills for the manufacture of slag cement in the United States is conducted by the Illinois Steel Company, and the following description of the process is condensed from a statement of Mr. Jasper Whiting,1 manager of the cement department, and patentee of the process: Slag of the proper composition is chilled as it comes from the furnace by the action of a large stream of-cold water under high pressure. The slag is thereby broken up, about one-third of its sulphur is eliminated, and it is otherwise changed chemically. A sample of the slag thus granulated is mixed with a proportion of prepared lime, and ground in a small mill whereby actual slag cement is produced. If the tests upon this trial cement are satisfactory, the slag is dried and then ground, first in a Griffin mill and then in a tube mill, where it is mixed with the proper amount of prepared lime and the two materials ground and intimately mixed together. The resulting product is said to be so fine that but 4 per cent, is retained on a sieve having 200 meshes per linear inch. The lime is burned from a very pure limestone and stored in bins, beneath which are two screens of different mesh, the coarser at the top. A quantity of lime being drawn on the upper screen is slaked by the addition of water containing a small percentage of caustic soda. The lime passes through the two screens as it slakes and is then heated in a drier; the slaking being thus completed, the lime may be incorporated with the slag. The purpose of the caustic soda added in the above process is to render the cement quicker setting.
1 " Report of Board of Engineers on Steel Portland Cement," Appendix I.

Continue to:
prev: Art. 7. Other Methods Of Manufacture, Of Portland Cement
Table of Contents
next: Art. 9. The Manufacture Of Natural Cement
Tags
cement, concrete, sand, strength, portland

Topics
 Animals
 Architecture
 Arts & Crafts
 Computers
 Cooking
 Fiction
 Gardening & Planting
 History
 Medicine & Health
 Nature
 New Age
 Outdoors
 People
 Poems
 Personal Development
 Science & Engineering

Discover
 ChestOfBooks

[ Privacy Policy | 
  Terms of Use | 
  About Us |
  Search ]
  
© 2001-2014 Bookdome
Last modified Tue Jul  7 17:55:40 2015

File: science/Cement-Concrete/Art-80-Reservoirs-Linings-And-Roofs-Part-2.html
Art. 80. Reservoirs. Linings And Roofs. Part 2

Free Books / 
  Science & Engineering / 
  Cement And Concrete / 

Art. 80. Reservoirs. Linings And Roofs. Part 2

Description
This section is from the book "Cement And Concrete", by Louis Carlton Sabin. Also available from Amazon: Cement and Concrete.
Art. 80. Reservoirs. Linings And Roofs. Part 2
The determination of the stresses in a groined arch roof is complicated not only by the peculiar form of the arch itself, but by the fact that the spandrels of the arches are filled with concrete over the piers to the level of the extrados at the crown. This evidently results in making of any given unit of the roof, having a pier as its center, a cantilever, and the arch action is interfered with. Unless, however, tension members of steel are laid in the concrete near its upper surface, it is not wise to count on the strength of the cantilever except to consider it a factor of ignorance on the safe side. If one wishes to depart from the ordinary and tried dimensions for groined arches in concrete, such departure had better be based on some special experiments and tests on full sized sections. Some of the dimensions that have been used are given in the examples cited below.
704. Forms
The preparation of forms or centers for groined arches is one of the most difficult and expensive details of the construction of such a roof. It will probably be best to have each section of the form cover the space, square in plan, between four piers. The ribs of the centering may well be built up of planks, nailed together and sawed to proper form. The lagging should be planed to size, and have radial joints to make a smooth and even top surface. Care is necessary to make a neat fit along the valley extending diagonally between piers, and a small fillet may well be fitted into this valley to avoid a sharp corner on the finished concrete, as well as to cover up possible imperfections in the joints. The forms should, of course, be designed to take the thrust of the adjacent completed arches, and if sufficient forms are not built to cover the entire reservoir, and thus transmit the thrust to the walls, the piers at the border of the forms must be thoroughly braced to the opposite side walls or the piers will be toppled over and the roof wrecked. This accident occurred to one reservoir roof during construction, the pier braces having been removed without the knowledge of the engineer.
705. In laying the concrete, joints between the work done on consecutive days should cut the arches at right angles to their axes, and bulkheads should be used to make such a joint a vertical plane. The covering of each unit between four piers is made monolithic, and care is necessary to prevent the stones working to the bottom of the mass and thus becoming exposed when the forms are removed. This may be prevented by plastering the forms with mortar and placing the concrete upon it before the mortar has begun to set.
706. A roof consisting of a network of concrete-steel beams intersecting at right angles, supported by piers and covered by concrete-steel slabs, makes a very simple design. The forms are much easier to construct, and forms for only a limited area need be erected at one time. An excellent article on " Covered Reservoirs and Their Design," by Mr. Freeman C. Coffin, M. Am. Soc. C. E., is contained in the July, 1899, number of the Jour, of the Assn. of Engr. Soc. An article on the " Groined Arch," by Mr. Leonard Metcalf, Assoc. M. Am. Soc. C. E., appears in Trans. A. S. C. E. for June, 1900; and Mr. Frank L. Fuller presents an article on " Covered Reservoirs," in Jour. Assn. Engr. Soc. for Sept., 1899.
707. Examples Of Concrete Reservoirs. Wellesley
The reservoir at Wellesley, Mass.1 a part of the water supply system, was designed by Mr. Freeman C. Coffin. It is eighty-two feet in diameter, walls fifteen feet high, four feet thick at bottom and two feet at top. The walls are of concrete and rubble masonry. In the construction of the walls, concrete was used containing three parts sand and five parts of stone to one of cement, one cubic yard of concrete containing about 1.2 barrels of cement. The bottom of the walls, which were designed to be built of concrete three feet four inches thick, were actually built of rubble four feet thick, as a large quantity of bowlders was at hand. The excavation was in hard clay containing but little water, and the floor was made only four inches thick, of concrete of the same quality as that used in the walls.
The floor and side walls were plastered with two coats, the first, one-half inch thick, of mortar containing two parts sand to one of Portland cement, and a coat about one-eighth inch thick, of neat Portland carefully rubbed and smoothed with trowels. Such a plaster coat should be applied before the conr crete has set. The two plaster coats Cost twenty cents per square yard.
708. The piers to support the groined arch roof were two feet square, and built of brick. The span of the arches was 12 feet, rise 2.5 feet, and the concrete 0.5 foot thick at the crown. A channel iron ring or band was set in the concrete walls at the springing of the roof arches to take the thrust of the latter. The centers were placed over one-fourth of the area at a time, the piers being braced to take the thrust of the arches until the roof was completed. The concrete in the roof was composed of two and one-half parts sand and four and one-half parts broken stone to one part Portland cement. The centering Cost twenty-two and one-half cents per square foot of area covered. The spandrels were filled in level with top of concrete at crown. On top of the concrete roof was placed six inches of clean gravel for drainage and to prevent the earth freezing to the concrete. This gravel was drained by four inch vitrified pipe discharging at the toe of the slope wall.
1 Engineering News, Sept. 30, 1897; Jour. Assn. Engr. Societies, July 1899; Trans. A. S. C. E., June, 1900.
One foot of earth filling and one foot of loam were placed upon the gravel.
709. Astoria
The reservoir for the Astoria City water Works 1 was designed and built by Mr. Arthur L. Adams, M. Am. Soc. C. E. The reservoir has a capacity of six and one-fourth million gallons, walls twenty feet high. The excavation was in hard clay and sand mixed with clay, which in some places resembled a soft sandstone. The embankment was in general about five feet, the remainder of the depth being in excavation.

Continue to:
prev: Art. 80. Reservoirs. Linings And Roofs
Table of Contents
next: Art. 80. Reservoirs. Linings And Roofs. Part 3
Tags
cement, concrete, sand, strength, portland

Topics
 Animals
 Architecture
 Arts & Crafts
 Computers
 Cooking
 Fiction
 Gardening & Planting
 History
 Medicine & Health
 Nature
 New Age
 Outdoors
 People
 Poems
 Personal Development
 Science & Engineering

Discover
 ChestOfBooks

[ Privacy Policy | 
  Terms of Use | 
  About Us |
  Search ]
  
© 2001-2014 Bookdome
Last modified Tue Jul  7 17:55:45 2015

File: science/Cement-Concrete/Art-80-Reservoirs-Linings-And-Roofs-Part-3.html
Art. 80. Reservoirs. Linings And Roofs. Part 3

Free Books / 
  Science & Engineering / 
  Cement And Concrete / 

Art. 80. Reservoirs. Linings And Roofs. Part 3

Description
This section is from the book "Cement And Concrete", by Louis Carlton Sabin. Also available from Amazon: Cement and Concrete.
Art. 80. Reservoirs. Linings And Roofs. Part 3
The floor consisted of six inches of concrete, 3/8 inch cement mortar, one coat liquid asphalt and one coat harder asphalt. The slope lining was of six inches concrete, one coat asphalt, one layer of brick dipped in asphalt and laid flat, and a final finishing coat of asphalt. The concrete was composed of one barrel Portland cement, one-tenth cubic yard sand, five-tenths cubic yard gravel and nine-tenths cubic yard of crushed stone, these quantities of the ingredients making one cubic yard of concrete. Here we have an instance of the use of a mixture of broken stone and gravel, a practice which has already been commended as resulting in a small amount of voids.
The concrete of the floor was laid in blocks twenty feet on a side, molds of two by six inch plank forming the outside edges of a block, and serving as a guide to the straight edge used in finishing, as in concrete walk construction. The finishing coat was of two parts fine sand to one of Portland cement and was applied, before the concrete base had begun to set, by two finishers with smoothing trowels. When the next block was to be laid, the plank were replaced by one-half inch weather boarding. When the concrete had thoroughly set, these boards were removed and the joints so formed were run full of asphalt, when the first layer of this material was spread.
The concrete on the sides was also six inches thick and laid in sheets ten feet wide, extending up and down the slopes, expansion joints being provided on the inclined joints only. The finishing coat of mortar was not used here, but all inequalities in surface were smoothed by using a little mortar from the next batch of concrete.
710. Each concrete gang was composed of twenty men and one water boy. All concrete was mixed by hand on movable platform in half-yard batches. On the entire work 1.84 cubic yards of concrete per day were mixed and placed per man employed, and on the floor alone this quantity was increased to 2.35 cubic yards, an excellent showing for this class of work. The cost of concrete per cubic yard, without profit, was as follows: —
1 Trans. A. S. C. E., December, 1896.
On Slopes: — Cement, at $2.45 per bbl......... $2.82
Other materials............ 1.94
Labor................. 1.07
Total per cubic yard for 600 yards.......$5.83
On floor: — Cement, at $2.45............$2.64
Other materials............. 1.92
Labor..................68
Total Cost per cubic yard for 680 yards.....$5.24
The costs of the slope lining and floor complete, per square foot, are given as follows: —
Slope: — 6 inches concrete..............$0.1187
.649 inch asphalt...............0100
Brick in asphalt...............0889
.851 inch asphalt...............0131
Chinking crevices..............0030
Ironing...................0036
Total Cost per square foot of slope.......$0.2373
Bottom: —6 inches concrete.............$0.1031
Cement mortar finish........... .0113
.537 inch coat asphalt...........0077
.573 inch coat asphalt...........0082
Total Cost of bottom per square foot......$0.1303
711. Forbes Hill
The Forbes Hill reservoir 1 forms a part of the distribution system of the Metropolitan water Works of Boston and was built under the direction of Mr. Dexter Brack-ett, M. Am. Soc. C. E. The reservoir is two hundred eighty by one hundred feet, -partly in embankment. The soil under the embankment was first stripped to a depth of two and one-half feet at the toe, increasing to five feet stripping at the inner edge of the slope. The material was hard pan, and the embankments were built in four inch layers, rolled with four thousand pound rollers, so made as to leave a slightly corrugated surface. The bank was extended one foot inside of the finished line to assure a compact face, and afterward trimmed to grade.
1 Described by Mr. C. M. Saville, M. Am. Soc. C. E., Division Engineer, before the N. E. water Works Assn. Abstracted in Engineering News, March 13, 1902.
712. The bottom of the reservoir was covered first with a layer of concrete about four and one-half inches thick, composed of one part natural cement, two parts sand, and five parts stone. The sand was of good quality; the stone came from the excavation and was washed before crushing. This layer of natural cement concrete was covered by a layer of Portland cement mortar one-half inch thick, made of two parts sand to one cement, and finished with a richer mortar, one part sand to four of cement.
This half-inch layer was laid in strips four feet wide and finished like a cement sidewalk. Although this mortar coat was kept well moistened, some cracks developed which were filled with grout before applying the second layer of concrete. If no joints were used in the lower layer or base concrete, and joints in the coat of mortar were provided in one direction only, as appears to have been the case, the cracking should have been anticipated. At any rate, the value of the mortar coat between the two concrete layers was greatly impaired by this cracking, and the experience points to the advisability of placing the upper layer of concrete on the mortar before the latter has set, thus avoiding the expense of finishing the mortar layer.
The upper layer of concrete was composed of one part Portland cement, two and one-half parts sand and four parts broken stone, and was laid in blocks ten feet square. These blocks were laid alternately each way.
The slope was first lined with Portland concrete of 1 to 2 1/2 to 6 1/2, then one-half inch layer of mortar as for the bottom. The upper layer of concrete on slope was same as the upper layer of the bottom lining, but the blocks were eight by ten feet and finished with one inch of granolithic, in which stone dust and particles smaller than three-eighths inch were substituted for the one and one-half inch stone of the concrete. , 713.
Cost
The Cost of lower layer of concrete on bottom, natural 1 to 2 to 5, was as follows: —
1.25 bbl. natural cement, at $1.08....... $1.350
.34 cu. yd. sand, at $1.02 ...........347
.86 cu. yd. stone, at $1.57 .......... 1.350
•
Materials in concrete.......... $3.047
forms, lumber, at $20.00 per M ... $0.090
forms, labor................ 0.100
Total forms.............. .190
General expenses..............$0.08
mixing and placing............. 1.17
1.250
Total Cost per cu. yd.......... $4.487
Cost of lower layer on slopes, Portland 1 to 2 1/2 to was as follows: —
1.08 bbls. Portland cement, at $1.53......$1.652
.37 cu. yd. sand, at $1.02 ...........377
.96 cu. yd. stone, at $1.57 .......... 1.507
Materials in concrete ......... $3.536
forms, lumber, at $20.00 per M........$0.016
forms, labor................ 0.121
Total forms.............. .137
General expenses..............$0.177
mixing and placing............. 1.213
- 1.390
Total Cost per cubic yard........ $5.063
The Cost of the upper layer on bottom and slopes, including the finish on slopes, Portland 1 to 2 1/2 to 4, was as follows: —
1.37 bbls. Portland cement, at $1.53...... $2.09
.47 cu. yd. sand, at $1.02...........48
.745 cu. yd. stone, at $1.57.......... 1.17
Materials in concrete.......... $3.74
forms, lumber, at $20.00 per M........ $0.25
forms, labor................ 0.26
Total forms.............. .51
General expenses.............. $0.15
mixing and placing.............. 1.53 - 1.68.
Total Cost per cu. yd.......... $5.93
The Cost of the half-inch plaster coat between the layers of concrete was twenty cents per square yard.
714. Rock Ford
A reservoir for the city of Rockford, 111.,1 was built almost entirely of concrete after plans prepared by the City Engineer, Mr. Chas. C. Stowell. The soil was a loose gravel, and after excavation was completed, parallel lines of drain tile were laid in trenches nine to ten feet centers and leading to a fifteen inch vertical sewer pipe carried to the surface of the street and capped. This sewer pipe served as a sump for a pump should it be found necessary at any time to repair the bottom. These trenches were filled with broken stone and the whole area of the foundation covered with three inches of clay. The concrete bottom was in two layers, eight inches and seven inches thick, respectively, and composed of two parts sand and five parts stone to one of Portland cement.
The walls were of similar concrete for the bottom twelve feet, natural cement being used in the upper eight feet of the walls. The thickness at the bottom was 4 1/2 feet, walls being straight on outside with one to ten batter on inside. The entire inner surface of floor and walls was plastered with one-half inch of Portland mortar, one to one. The cost of concrete in the work averaged $6.50 for Portland and $4.00 for natural, and the finishing coat Cost seventy-five cents a square yard.
715. The roof was of concrete, expanded metal lath, and steel rods, the finished thickness being but two inches. This was supported by ribs of concrete, each twelve inches thick at the crown and having a seven-inch channel on the under side. The springing line of the ribs was eight feet below the top of the walls, giving a good depth at the skew back. Ribs were spaced about seven feet centers. The span of the roof was about fifty-five feet, and rise about eleven feet. The Cost of roof was less than twenty-five cents a square foot.
716. Concord
The groined arch roof of the Concord, Mass.,1 sewage storage well, designed by Mr. Leonard Metcalf, Assoc. M. Am. Soc. C. E., was fifty-seven feet diameter and contained about one hundred cubic yards of masonry. The Cost of the roof per square foot of surface was as follows: —
1 Described in Engineering News, Feb. 22, 1894.
Centering................$0.18
Concrete materials ........... .15
Labor and supervision...........05
Total...............$0.38
717. Albany
The Albany filter plant roof,1 designed by Mr. Allen Hazen, Assoc. M. Am. Soc. C. E., was also of the groined arch type, the arches having the same span and rise as the Wellesley reservoir. The Cost of the roof per square foot of area was as follows: —
.029 cu. yd. concrete, at $6.30.......$0.182
Piers...................054
Earth filling and seeding......... .014
Manholes, entrances, etc.......... .027
Total cost per sq. ft......... $0.277
For a list of reservoirs and filter beds, in the roofs of which groined arches have been used, giving in tabular form the general dimensions, the proportions used in the concrete, and in several cases the Cost of the roof per square foot of reservoir, the reader is referred to Engineering News of December 24, 1903.
1 Trans. A. S. C. E., June, 1900.

Continue to:
prev: Art. 80. Reservoirs. Linings And Roofs. Part 2
Table of Contents
next: Chapter XXII. Special Uses Of Concrete (Continued) Bridges, Dams, Locks, And Breakwaters. Art. 81. Bridge Piers And Abutments And Retaining Walls
Tags
cement, concrete, sand, strength, portland

Topics
 Animals
 Architecture
 Arts & Crafts
 Computers
 Cooking
 Fiction
 Gardening & Planting
 History
 Medicine & Health
 Nature
 New Age
 Outdoors
 People
 Poems
 Personal Development
 Science & Engineering

Discover
 ChestOfBooks

[ Privacy Policy | 
  Terms of Use | 
  About Us |
  Search ]
  
© 2001-2014 Bookdome
Last modified Tue Jul  7 17:55:45 2015

File: science/Cement-Concrete/Art-80-Reservoirs-Linings-And-Roofs.html
Art. 80. Reservoirs. Linings And Roofs

Free Books / 
  Science & Engineering / 
  Cement And Concrete / 

Art. 80. Reservoirs. Linings And Roofs

Description
This section is from the book "Cement And Concrete", by Louis Carlton Sabin. Also available from Amazon: Cement and Concrete.
Art. 80. Reservoirs. Linings And Roofs
697. Although the choice of the material with which to construct a reservoir may in some cases be varied by local conditions, it is found that under ordinary circumstances concrete offers the greatest advantages for a minimum Cost. For the side walls of small reservoirs, concrete furnishes the requisite strength and water-tightness with a moderate thickness; earthen embankments and floors may be made practically impervious with concrete and mortar, combined with asphalt when considered necessary; while for the roofs, groined arches or beams and slab construction, with supporting piers, all of this material, make a neat, permanent, and altogether satisfactory covering, at a smaller expense than would be required for brick or stone masonry.
698. Details Of Construction
In the walls and floors, water-tightness is a prime consideration, and this is best attained by a layer of mortar on the inner surfaces or between two layers of concrete.
As in floors, walks, etc., the necessity of providing for expansion and contraction will depend upon the extremes of temperature to which the surface is to be subjected. In covered reservoirs which are to be almost constantly filled with water, or in very equable climates, the blocks may be large, say twenty feet square, while under more severe conditions the blocks may not contain more than twenty square feet. The joints between the blocks may well be wide enough to be filled with asphalt. This furnishes an elastic joint which is compressed as the blocks expand, and swells when the blocks again contract.
699. Reservoir Floors
One of the principal difficulties experienced in the construction of floors is from settlement of the foundation. The floor should, therefore, have strength enough to bridge any small irregularities in the foundation that may result from inequalities in settlement. For a similar reason, it is not well to make the blocks too large, as smaller blocks with compressible joints will more readily conform to an uneven surface without permanent injury. In order that the reservoir shall not leak even if the foundation settles, the concrete and mortar may be covered with one or more layers of asphalt.
In building the floor lining, alternate blocks are sometimes placed first in molds and the intermediate blocks built in later. In other cases the blocks are laid consecutively. The advantage of the former method seems to lie principally in the ease of construction, as access may be had to all sides of the block.
700. In hard clay soil not liable to settlement, four inches is sufficient thickness for the floor, the concrete to be covered before it has set with a half-inch layer of rich Portland mortar, troweled to a smooth surface. If the reservoir when empty will be subjected to hydrostatic pressure from without, the floor must be designed to resist this pressure. In this case, if seepage from without into the reservoir is objectionable, a layer of mortar may be placed over the first layer of concrete and protected by the concrete laid upon it. This outside pressure may be provided for in a covered reservoir by making the floor of inverted arches between piers, the weight of the floor, piers, roof, and earth filling over the roof, being made sufficient to balance the upward pressure on the floor. If there is no objection to the water from without being led into the reservoir, a porous layer of broken stone or gravel beneath the floor may be connected with the interior of the reservoir through pipes provided with check valves, and the outside pressure be thus removed. Where it can be accomplished, it will usually be better to lead this ground water through a pipe to a sewer or a lower level rather than into the reservoir.
701. Walls
The thickness of the wall is determined by methods similar to those used in designing a retaining wall or a dam according as the pressures are greater from the embankment without or the water pressure within. In the case of a covered reservoir, the thrust of the roof arches may convert any vertical section of the wall into a beam, the earth pressure from without being supported by the floor at the bottom and the roof at the top. Or in case there is no back pressure from earth filling, the thrust of the roof may be added to the inner water pressure. In circular covered reservoirs the arch thrust is usually taken by steel bands laid in the concrete and encircling the reservoir near the top of the wall. In narrow reservoirs rectangular in plan, tie rods may be used, or the wall may be buttressed to take the roof thrust. Concrete side walls are usually built vertical, or nearly so, on the inside, and with a batter on the outside.
702. Linings
Linings of sloping earthen embankments are laid the same as the floors, and similar precautions are required. There is greater danger of settlement of embankments than of the floor foundation, and the blocks, therefore, may well be made smaller. Some difficulty may be experienced with laying horizontal asphalt joints on a sloping face, and some sliding of the lining may be expected under ordinary conditions, the asphalt joints being compressed. For this reason it would seem to be better to use asphalt in the inclined joints only, and a mastic in the horizontal joints. Another method which would probably prove satisfactory is to lay first a tier of blocks next the floor, and when these have set, apply a very thin coat of asphalt to the upper edges of these blocks, following with another tier, and so on.
703. Roofs
Where it is necessary to cover, a reservoir, either to prevent the formation of ice, or the growth of algae, or for other reasons, the groined arch is an excellent design for the roof on account of the small amount of concrete required, the clear head room given, and the ease of ventilation. The extending use of reinforced concrete will also probably enter this field to a greater extent in the future than it has heretofore.

Continue to:
prev: Art. 79. Concrete Subways And Tunnel Lining. Part 3
Table of Contents
next: Art. 80. Reservoirs. Linings And Roofs. Part 2
Tags
cement, concrete, sand, strength, portland

Topics
 Animals
 Architecture
 Arts & Crafts
 Computers
 Cooking
 Fiction
 Gardening & Planting
 History
 Medicine & Health
 Nature
 New Age
 Outdoors
 People
 Poems
 Personal Development
 Science & Engineering

Discover
 ChestOfBooks

[ Privacy Policy | 
  Terms of Use | 
  About Us |
  Search ]
  
© 2001-2014 Bookdome
Last modified Tue Jul  7 17:55:45 2015

File: science/Cement-Concrete/Art-82-Concrete-Piles.html
Art. 82. Concrete Piles

Free Books / 
  Science & Engineering / 
  Cement And Concrete / 

Art. 82. Concrete Piles

Description
This section is from the book "Cement And Concrete", by Louis Carlton Sabin. Also available from Amazon: Cement and Concrete.
Art. 82. Concrete Piles
732. Piles may be made of concrete either with or without steel reinforcement. In the former case they are built in place, but where steel is used the piles are usually driven after they have been prepared in suitable molds. Concrete is also employed to protect from decay, or from the ravages of the teredo, wooden piles already in service.
Concrete piles are much more durable than wooden piles, and may be used without reference to the water line. A saving may thus be made under certain conditions, as the use of concrete piles may obviate the necessity of excavating to the water line and building up with masonry resting on a wooden pile foundation. As the diameter of the pile is not limited, a much greater load per pile may be provided for. There are of course many places where piles of concrete are not as suitable as wooden piles; they are not as well adapted to withstand certain kinds of hard usage, such as violent shocks, and they are much less flexible.
733. Building In Place
In certain kinds of soil, such as stiff clay, a wooden pile, or dummy, of the proper length may be driven and withdrawn, the hole left being at once filled with concrete. The application of this crude method is very limited, as it is seldom that the soil will stand until the hole is filled with concrete.
For the building of piles without reinforcement, Mr. A. A. Raymond 1 has patented a system by which a thin steel shell or casing is driven to the desired depth and then filled with concrete in place. A shell is first slipped over a steel pile core made to fit it, and the shell and core are driven by a pile driver in the ordinary manner. The core is then slightly shrunken in diameter, by a simple device, and withdrawn, leaving the shell in the ground. The core is hoisted in the pile driver leaders, another shell is lowered into the one just driven and then slipped up on the core, after which the driver is shifted to the next location, and this shell is driven in the same manner as the first. The filling of the shells with concrete is done as soon as convenient. While the shape of the shells may be varied to suit conditions, the ordinary size is about twenty inches diameter at the top and six inches at the bottom, and such a shell twenty feet long weighs about seventy pounds.
734. The same company has a system of sinking shells in sand by the water jet. For this purpose the shells are in conical telescopic sections about eight feet in length. A two and one-half inch pipe with three-quarter inch nozzle is attached to the center of a cast iron point fixed to the inner section. Water forced through the pipe causes the shell to settle, and as the inner shell descends, its upper end engages with the lower end of the second section, so that when fully lowered the sections form a continuous cone. The concrete is filled in simultaneously with the sinking, imbedding the two and one-half inch pipe which remains permanently in the center of the concrete pile.
1 Raymond Concrete Pile Co., Chicago, 111.
735. Concrete-Steel Piles. Molding
Piles of concrete-steel usually have three or more steel rods of about one square inch cross-section imbedded longitudinally in the pile, and connected by smaller rods or wires at intervals of six to ten inches. Molds are so made that they may readily be detached and used again. At least one side of the mold should also be in short sections that may be put in place as needed, in order to facilitate placing the concrete. The molds should be set up vertically with the longitudinal steel rods in position. Enough concrete is put in the molds to fill six to ten inches in length, when a set of transverse tie rods or wires is placed, then another layer of concrete, etc. The concrete, which is of Portland cement, should be mixed rather wet, as thorough tamping is difficult in the confined space. The piles should be provided with a cast iron shoe at the bottom, or a steel plate covering to protect the point. At the top, one of the main rods is bent over to form a ring to facilitate handling the piles.
736. Driving
When the concrete has hardened sufficiently, say at the end of four to eight days, the mold should be removed, and the pile allowed to remain in its original position twenty to twenty-five days longer, sprinkling it occasionally. When thoroughly set, they may be driven with an ordinary pile driver, using a heavy hammer and short drop. A steam hammer is preferred, however, and a special cap must be used to prevent injury to the pile head. Such a special cap may well be made of cast steel, fitting over the head of the pile like a helmet. The space between the lower end of the cap and the side of the pile is calked with clay and rope yarn or other suitable material. Through a hole provided in the top of the helmet, the space between the pile and cap is then completely filled with dry sand. Such a cushion cap effectually protects the pile head, distributing the pressure to the entire head. Caps in the form of a steel ring filled with sawdust surmounted by a wooden block, and also caps made of alternate layers of lead, wood and iron plates have been successfully used.

Continue to:
prev: Special Uses Of Concrete (Continued) Bridges, Dams, Locks, And Breakwaters. Art. 81. Bridge Piers And Abutments And Retaining Walls. Continued
Table of Contents
next: Art. 83. Arches
Tags
cement, concrete, sand, strength, portland

Topics
 Animals
 Architecture
 Arts & Crafts
 Computers
 Cooking
 Fiction
 Gardening & Planting
 History
 Medicine & Health
 Nature
 New Age
 Outdoors
 People
 Poems
 Personal Development
 Science & Engineering

Discover
 ChestOfBooks

[ Privacy Policy | 
  Terms of Use | 
  About Us |
  Search ]
  
© 2001-2014 Bookdome
Last modified Tue Jul  7 17:55:45 2015

File: science/Cement-Concrete/Art-83-Arches-Part-2.html
Art. 83. Arches. Part 2

Free Books / 
  Science & Engineering / 
  Cement And Concrete / 

Art. 83. Arches. Part 2

Description
This section is from the book "Cement And Concrete", by Louis Carlton Sabin. Also available from Amazon: Cement and Concrete.
Art. 83. Arches. Part 2
1 Engineering News, Sept. 21, 1899.
The beauty of a concrete arch may easily be marred by faulty design, and some very ugly, as well as some very beautiful, arches have been erected.
742. Stone Facing
The practice which has been followed to some extent of facing the spandrel walls with cut stone masonry, is considered questionable. The Cost of ashlar facing is likely to be so great as to discourage the use of headers of sufficient length to give a good bond with the concrete, and it is next to impossible to make this equal to monolithic concrete construction. Again, since concrete is frequently used to protect ashlar masonry that has started to disintegrate, it is rather a reversal of what has been found good practice to face concrete with a thin layer of cut stone. No criticism is intended of the method of building a pier of large dimension stone with concrete hearting, as this is a different matter. But a thin parapet or spandrel wall faced with a mere shell of cut stone, however beautiful it may be when built, is likely to take on a somewhat dilapidated appearance after ten years' service, especially if it is called upon to pass through one or two floods of unusual violence.
743. Quality Of Concrete
As already intimated, the Cost of a concrete arch, especially where reinforcement is used, is, under ordinary circumstances, considerably less than a masonry arch of equal appearance and strength. The only exceptions to this rule are where the facilities for obtaining stone suitable for masonry are exceptional, and where the work is far removed from cement-producing regions and from the coast. The ability to employ common labor for much of the construction work in a concrete arch is an advantage only partially offset by the necessity of having somewhat more careful work done upon the arch centers and more careful supervision of construction.
The concrete of the arch ring should be of the best quality, especially if steel reinforcement is not used. For this purpose, the stone, broken to a size not exceeding two inches in any dimension, should be mixed with a quantity of mortar a little more than sufficient to fill the voids, and composed of one part Portland cement to two parts sand. Interiors of piers and abutments may be made of a poorer mixture, such as one Portland cement to three of sand and six of broken stone, or even in some cases where abutments are massive, one to four to eight concrete may be employed.
744. Centers
Substantial centers must be provided for concrete arches, and the lagging should be sized, dressed on the upper side, and laid with radial joints parallel to the arch axis. Two inch plank sized to one and three-quarters inches is usually employed for lagging, and the supporting ribs should be from three to four feet centers. For spans up to forty feet a braced wooden rib with one center support and two end supports is used, but for longer spans a trussed center with supports ten to eighteen feet apart is employed. The centers should be made rigid and the camber need be very slight, say from 1/1200 to 1/600 of the radius at the crown. Not less than twenty-eight days should be allowed to elapse after building the arch before striking the centers.
745. Construction
A method that has been largely employed in building the arch ring is to divide the arch into longitudinal rings by planes at right angles to the arch axis. It is believed to be better practice, however, to build the arch as a series of voussoir courses beginning with the spring course, but not necessarily proceeding in order from the springing to the crown. The advantages of this method of building the arch, in transverse courses parallel to the axis of the intrados, are that the planes of weakness may be made at right angles to the line of pressure; the unequal loading, and consequent settlement of the centers, has less tendency to crack the sections or to separate one section from another. In cases of failure of concrete arches under excessive floods, the tendency of the arch to separate along a longitudinal joint forming a plane of weakness has been clearly shown.
746. The tendency of the center to rise at the crown as the arch ring is built up on the haunches is sometimes overcome by temporarily loading the crown. In constructing the ring in voussoir courses, the order of the work may be so arranged as to distribute the loading on the centers in any manner desired. Such an expedient was adopted in the construction of the Illinois Central R. R. arch across Big Muddy River, where the arch ring was divided into nineteen voussoirs. The two springers were built first, then the fifth row of voussoirs towards the crown on each side, followed by the ninth row, the third and seventh. The intermediate blocks were then built in order toward the crown, the second, fourth, sixth and eighth, and finally the keystone. In this way the weight was well distributed on the centers, and the load on the two sides of the crown was kept symmetrical. The monolithic blocks forming the voussoirs that were built in molds had recesses on either side, which were made by securing planks to the interior of the mold. When the intermediate blocks were built, the concrete thus keyed into the blocks first made.
The division of the work into voussoir courses will usually admit of such size molds or blocks that two, one on either side of the center, may be completed in a day. If it becomes necessary to interrupt the laying of a block, however, a vertical bulkhead should be constructed in the mold, with key or dowel pins if desired, to assist in making a bond when the block is completed.
747. Finish And Drainage
To provide a smooth face, a thin facing mortar of one part Portland to two parts sand is desirable, laid at the time of building the concrete in accordance with methods already described. A thicker layer of granolithic may be used on the soffit and will somewhat more effectually prevent the broken stone of the concrete settling on the lagging, which is always likely to occur to the detriment of the appearance of the finished work.

Continue to:
prev: Art. 83. Arches
Table of Contents
next: Art. 83. Arches. Part 3
Tags
cement, concrete, sand, strength, portland

Topics
 Animals
 Architecture
 Arts & Crafts
 Computers
 Cooking
 Fiction
 Gardening & Planting
 History
 Medicine & Health
 Nature
 New Age
 Outdoors
 People
 Poems
 Personal Development
 Science & Engineering

Discover
 ChestOfBooks

[ Privacy Policy | 
  Terms of Use | 
  About Us |
  Search ]
  
© 2001-2014 Bookdome
Last modified Tue Jul  7 17:55:45 2015
